Repository: DrunkenZealnut/SafeFactory

# SafeFactory

폴더 내 파일(이미지, 마크다운, JSON)을 처리하여 Pinecone 벡터 데이터베이스에 저장하는 에이전트입니다.

## 기능

- **이미지 처리**: OpenAI Vision API를 사용하여 이미지 내용을 텍스트로 설명
- **마크다운 처리**: 시맨틱 청킹으로 의미 단위 분할
- **JSON 처리**: 배열/객체 구조에 맞게 지능적 분할
- **벡터 임베딩**: OpenAI text-embedding-3-small 모델 사용
- **Pinecone 저장**: 자동 인덱스 생성 및 배치 업로드

## 설치

```bash

# 의존성 설치
pip install -r requirements.txt

# 환경변수 설정
cp .env.example .env

# .env 파일을 편집하여 API 키 입력
```

## 환경변수 설정

`.env` 파일에 다음 정보를 입력하세요:

```
OPENAI_API_KEY=your_openai_api_key
PINECONE_API_KEY=your_pinecone_api_key
PINECONE_INDEX_NAME=your_index_name
```

## 사용법

### 1. 폴더 처리 및 업로드

```bash

# 기본 사용
python main.py process ./my_documents

# 네임스페이스 지정
python main.py process ./my_documents --namespace project-docs

# 하위 폴더 미포함
python main.py process ./my_documents --no-recursive

# 청크 크기 조절
python main.py process ./my_documents --max-chunk-tokens 300
```

### 2. 검색

```bash

# 기본 검색
python main.py search "반도체 제조 공정"

# 결과 개수 지정
python main.py search "리소그래피 재료" --top-k 10

# 파일 타입 필터
python main.py search "공정 다이어그램" --filter-file-type image
```

### 3. 통계 확인

```bash
python main.py stats
```

### 4. 벡터 삭제

```bash

# 특정 파일의 벡터 삭제
python main.py delete --source-file "/path/to/file.md"

# 전체 삭제 (주의!)
python main.py delete --all
```

## Python에서 직접 사용

```python
from src.agent import PineconeAgent

# 에이전트 초기화
agent = PineconeAgent(
    openai_api_key="your-openai-key",
    pinecone_api_key="your-pinecone-key",
    pinecone_index_name="my-index"
)

# 폴더 처리
result = agent.process_folder(
    folder_path="./documents",
    namespace="my-docs",
    verbose=True
)

print(f"처리된 파일: {result.processed_files}")
print(f"업로드된 벡터: {result.uploaded_vectors}")

# 검색
results = agent.search(
    query="반도체 공정",
    top_k=5
)

for r in results:
    print(f"Score: {r['score']:.4f}")
    print(f"Content: {r['metadata']['content'][:200]}")
```

## 지원 파일 형식

| 형식 | 확장자 | 처리 방식 |
|------|--------|-----------|
| 이미지 | .png, .jpg, .jpeg, .gif, .bmp, .webp | Vision API로 설명 생성 |
| 마크다운 | .md, .markdown | 시맨틱 청킹 |
| JSON | .json | 구조 기반 분할 |

## 프로젝트 구조

```
SafeFactory/
├── main.py              # CLI 인터페이스
├── requirements.txt     # 의존성
├── .env.example         # 환경변수 예시
├── README.md
└── src/
    ├── __init__.py
    ├── agent.py             # 메인 에이전트
    ├── file_loader.py       # 파일 로딩
    ├── image_describer.py   # 이미지 설명 생성
    ├── semantic_chunker.py  # 시맨틱 청킹
    ├── embedding_generator.py  # 임베딩 생성
    └── pinecone_uploader.py    # Pinecone 업로드
```

## 라이선스

MIT License

File: documents/ncs/반도체개발/LM1903060123_23v4_웨이퍼_레벨_패키지_개발/20260121_164856_LM1903060123_23v4_웨이퍼_레벨_패키지_개발.md (part 1 of 3)
![](_page_0_Figure_0.jpeg)

# NCS학습모듈 웨이퍼 레벨 패키지 개발

LM1903060123\_23v4

![](_page_0_Picture_3.jpeg)

#### [NCS학습모듈 활용 시 유의 사항]

- 1. NCS학습모듈은 교육훈련기관에서 출처를 명시하고 교육적 목적으로 활용할 수 있습니다. 다 만, NCS학습모듈에는 국가(교육부)가 저작재산권 일체를 보유하지 않은 저작물(출처가 표기된 도표‧사진‧삽화‧도면 등)이 포함되어 있으므로, 이러한 저작물의 변형‧각색‧복제‧공연‧ 배포 및 공중 송신 등과 이러한 저작물을 활용한 2차적 저작물을 작성하려면 반드시 원작자 의 동의를 받아야 합니다.
- 2. NCS학습모듈은 개발 당시의 산업 및 교육 현장을 반영하여 집필하였으므로, 현재 적용되는 법령‧지침‧표준 및 교과 내용 등과 차이가 있을 수 있습니다. NCS학습모듈 활용 시 법령 ‧지침‧표준 및 교과 내용의 개정 사항과 통계의 최신성 등을 확인하시기를 바랍니다.
- 3. NCS학습모듈은 산업 현장에서 요구되는 능력을 교육훈련기관에서 학습할 수 있게 구성한 자 료입니다. 다만, NCS학습모듈 지면의 한계상 대표적 예시(예: 활용도 또는 범용성이 높은 제 품, 서비스) 중심으로 집필하였음을 이해하시기를 바랍니다.

## NCS학습모듈의 이해

※ 본 NCS학습모듈은 「NCS 국가직무능력표준」사이트(http://www.ncs.go.kr) 에서 확인 및 다운로드할 수 있습니다.

### Ⅰ NCS학습모듈이란?

- 국가직무능력표준(NCS: National Competency Standards)이란 산업현장에서 직무를 수행하기 위해 요구되는 지식·기술·소양 등의 내용을 국가가 산업부문별·수준별로 체계 화한 것으로 산업현장의 직무를 성공적으로 수행하기 위해 필요한 능력(지식, 기술, 태도) 을 국가적 차원에서 표준화한 것을 의미합니다.
- 국가직무능력표준(이하 NCS)이 현장의 '직무 요구서'라고 한다면, NCS학습모듈은 NCS
  의 능력단위를 교육훈련에서 학습할 수 있도록 구성한 '교수·학습 자료'입니다. NCS학습
  모듈은 구체적 직무를 학습할 수 있도록 이론 및 실습과 관련된 내용을 상세하게 제시하
  고 있습니다.

![](_page_2_Figure_6.jpeg)

#### ○ NCS학습모듈은 다음과 같은 특징을 가지고 있습니다.

- 첫째, NCS학습모듈은 산업계에서 요구하는 직무능력을 교육훈련 현장에 활용할 수 있도 록 성취목표와 학습의 방향을 명확히 제시하는 가이드라인의 역할을 합니다.
- 둘째, NCS학습모듈은 특성화고, 마이스터고, 전문대학, 4년제 대학교의 교육기관 및 훈 련기관, 직장교육기관 등에서 표준교재로 활용할 수 있으며 교육과정 개편 시에도 유용하게 참고할 수 있습니다.

![](_page_3_Figure_0.jpeg)

○ NCS와 NCS학습모듈 간의 연결 체계를 살펴보면 아래 그림과 같습니다.

![](_page_4_Figure_1.jpeg)

O NCS학습모듈의 위치는 NCS 분류 체계에서 해당 학습모듈이 어디에 위치하는지를 한 눈에 볼 수 있도록 그림으로 제시한 것입니다.

| [NCS-학          | 습모듈              | 의 위치]    |          |  |
|-----------------|------------------|----------|----------|--|
|                 |                  |          |          |  |
| 대분류             | 내분류 문화·예술·디자인·방송 |          |          |  |
| 중분류             | 문화콘텐츠            |          |          |  |
| 소분류             |                  | 문화콘텐츠제작  |          |  |
|                 |                  |          |          |  |
| 세분류             |                  |          |          |  |
| 방송콘텐츠제작         |                  | 능력단위     | 학습모듈명    |  |
| 영화콘텐츠제작         |                  | 프로그램 기획  | 프로그램 기획  |  |
| 음악콘텐츠제작         |                  | 아이템 선정   | 아이템 선정   |  |
| 광고콘텐츠제작         |                  | 자료 조사    | 자료 조사    |  |
| 게임콘텐츠제작         |                  | 프로그램 구성  | 프로그램 구성  |  |
| 애니메이션<br>콘텐츠제작  |                  | 캐스팅      | 캐스팅      |  |
| 만화콘텐츠제작         |                  | 제작계획     | 제작계획     |  |
| 캐릭터제작           |                  | 방송 미술 준비 | 방송 미술 준비 |  |
| 스마트문화앱<br>콘텐츠제작 |                  | 방송 리허설   | 방송 리허설   |  |
| 영사              |                  | 야외촬영     | 야외촬영     |  |
|                 |                  | 스튜디오 제작  | 스튜디오 제작  |  |
|                 |                  |          |          |  |

학습모듈은

NCS 능력단위 1개당 1개의 학습모듈 개발 을 원칙으로 합니다. 그러나 필요에 따라 고용단위 및 교과단위를 고려하여 능력단위 몇 개를 묶어 1개 학습모듈로 개발할 수 있으며, NCS 능력단위 1개를 여러 개의 학습모듈로 나누어 개발할 수도 있습니다.

#### 2. NCS학습모듈의 개요

#### ○ NCS학습모듈의 개요는 학습모듈이 포함하고 있는 내용을 개략적으로 설명한 것으로

| 학습모듈의 목표 , 선수학습 , 학습모듈의 내용 체계 , 핵심 용어 로 구성되어 있습니다. |                                                                              |  |  |
|----------------------------------------------------|------------------------------------------------------------------------------|--|--|
| 학습모듈의 목표                                           | 해당 NCS 능력단위의 정의를 토대로 학습 목표를 작성한 것입니다.                                        |  |  |
| 선수학습                                               | 해당 학습모듈에 대한 효과적인 교수·학습을 위하여 사전에 이수해야 하는 학습모<br>듈, 학습 내용, 관련 교과목 등을 기술한 것입니다. |  |  |
| 학습모듈의<br>내용 체계                                     | 해당 NCS 능력단위요소가 학습모듈에서 구조화된 체계를 제시한 것입니다.                                     |  |  |
| 핵심 용어                                              | 해당 학습모듈의 학습 내용, 수행 내용, 설비·기자재 등 가운데 핵심적인 용어를 제<br>시한 것입니다.                   |  |  |

### 제작계획 학습모듈의 개요

#### 학습모듈의 목표

본격적인 촬영을 준비하는 단계로서, 촬영 대본을 획정하고 제작 스태프를 조직하며 촬영 장비와 촬영 소품을 준비할 수 있다.

#### 선수학습

제작 준비(LM0803020105\_13v1), 섭외 및 제작스태프 구성(LM0803020104\_13v1), 촬영 제작(LM0803020106\_13v1), 촬영 장비 준비(LM0803040204\_13v1.4), 미술 디자인 협의하기(LM0803040203\_13v1.4)

#### 학습모듈의 내용체계

| 하스                | 하스 내용                                              | NCS 능력단위 요소       |                |
|-------------------|----------------------------------------------------|-------------------|----------------|
| 학습                | 학습 내용                                              | 코드번호              | 요소 명칭          |
| 1. 촬영 대본<br>확정하기  | 1-1. 촬영 구성안 검<br>토와 수정                             | 0803020114_16/3.1 | 촬영 대본<br>확정하기  |
| 2. 제작 스태프<br>조직하기 | 2-1. 기술 스태프 조직<br>2-2. 미술 스태프 조직<br>2-3. 전문 스태프 조직 | 0803020114_16v3.2 | 제작 스태프<br>조직하기 |
| 3. 촬영 장비<br>계획하기  | 3-1. 촬영 장비 점검<br>과 준비                              | 0803020114_16/3.3 | 촬영 장비<br>계획하기  |
| 4. 촬영 소품<br>계획하기  | 4-1. 촬영 소품 목록<br>작성<br>4-2. 촬영 소품 제작<br>의뢰         | 0803020114_16\3.4 | 촬영 소품<br>계획하기  |

#### 핵심 용어

촬영 구성안, 제작 스태프, 촬영 장비, 촬영 소품

#### 학습모듈의 목표는

학습자가 해당 학습모듈을 통해 성취해야 할 목표를 제시한 것으로, 교수자는 학습자 가 학습모듈의 전체적인 내용흐름을 파악하 도록 지도할 수 있습니다.

**6** • •

61

#### 선수학습은

교수자 또는 학습자가 해당 학습모듈을 교 수·학습하기 이전에 이수해야 하는 교과목 또는 학습모듈(NCS 능력단위) 등을 표기한 것입니다. 따라서 교수자는 학습자가 개별 학습, 자기 주도 학습, 방과 후 활동 등 다 양한 방법을 통해 이수할 수 있도록 지도하 는 것을 권장합니다.

|            | 핵심 용어는              |
|------------|---------------------|
|            | 률을 대표하는 주요 용어입니     |
|            | · 해당 학습모듈을 통해 학습    |
|            | 게될 주요 내용을 알 수 있습    |
|            | 5 국가직무능력표준」 사이트     |
| (www.ncs.g | jo.kr)의 색인 (찾아보기) 중 |
| 하나로 이용할    | 할 수 있습니다            |

#### 3. NCS학습모듈의 내용 체계

○ NCS학습모듈의 내용은 크게 학습, 학습 내용, 교수·학습 방법, 평가 로 구성되어 있습니다.

| 학습       | 해당 NCS 능력단위요소 명칭을 사용하여 제시한 것입니다.<br>학습은 크게 학습 내용, 교수·학습 방법, 평가로 구성되며 해당 NCS 능력단위의<br>능력단위 요소별 지식, 기술, 태도 등을 토대로 내용을 제시한 것입니다.                                                    |
|----------|----------------------------------------------------------------------------------------------------------------------------------------------------------------------------------|
| 학습 내용    | 학습 내용은 학습 목표, 필요 지식, 수행 내용으로 구성되며, 수행 내용은 재료·자<br>료, 기기(장비·공구), 안전·유의 사항, 수행 순서, 수행 tip으로 구성한 것입니다.<br>학습모듈의 학습 내용은 실제 산업현장에서 이루어지는 업무활동을 표준화된 프로세<br>스에 기반하여 다양한 방식으로 반영한 것입니다. |
| 교수·학습 방법 | 학습 목표를 성취하기 위한 교수자와 학습자 간, 학습자와 학습자 간 상호 작용이<br>활발하게 일어날 수 있도록 교수자의 활동 및 교수 전략, 학습자의 활동을 제시한<br>것입니다.                                                                            |
| 평가       | 평가는 해당 학습모듈의 학습 정도를 확인할 수 있는 평가 준거 및 평가 방법, 평<br>가 결과의 피드백 방법을 제시한 것입니다.                                                                                                         |

![](_page_6_Figure_4.jpeg)

![](_page_7_Figure_0.jpeg)

![](_page_8_Figure_1.jpeg)

## [NCS-학습모듈의 위치]

| 대분류 | 전기<br>·<br>전자 |          |        |
|-----|---------------|----------|--------|
| 중분류 |               | 전자 기기 개발 |        |
| 소분류 |               |          | 반도체 개발 |

| 세분류    |                  |                  |
|--------|------------------|------------------|
| 반도체 개발 | 능력단위             | 학습모듈명            |
| 반도체 제조 | 반도체 제품 기획        | 반도체 제품 기획        |
| 반도체 장비 | 반도체 아키텍처 설계      | 반도체 아키텍처 설계      |
| 반도체 재료 | 디지털 회로 설계        | 디지털 회로 설계        |
|        | 패키지 조립 공정 개발     | 패키지 조립 공정 개발     |
|        | 반도체 제품 기능·성능 검증  | 반도체 제품 기능·성능 검증  |
|        | 자동 배치 배선 레이아웃 설계 | 자동 배치 배선 레이아웃 설계 |
|        | 반도체 설계 검증        | 반도체 설계 검증        |
|        | 반도체 펌웨어 개발       | 반도체 펌웨어 개발       |
|        | 메모리 반도체 제조 공정 개발 | 메모리 반도체 제조 공정 개발 |
|        | 시스템 반도체 제조 공정 개발 | 시스템 반도체 제조 공정 개발 |
|        | 반도체 제조 단위 공정 개발  | 반도체 제조 단위 공정 개발  |
|        | 아날로그 회로 아키텍처 설계  | 아날로그 회로 아키텍처 설계  |
|        | 아날로그 회로 소자 레벨 설계 | 아날로그 회로 소자 레벨 설계 |
|        | 아날로그 회로 시스템 설계   | 아날로그 회로 시스템 설계   |

| 와이어 본딩 패키지 개발     | 와이어 본딩 패키지 개발     |
|-------------------|-------------------|
| 플립 칩 패키지 개발       | 플립 칩 패키지 개발       |
| 웨이퍼 레벨 패키지 개발     | 웨이퍼 레벨 패키지 개발     |
| 어드밴스드 팬 아웃 패키지 개발 | 어드밴스드 팬 아웃 패키지 개발 |
| 이종 접합 패키지 개발      | 이종 접합 패키지 개발      |
| 어드밴스드 언더필 패키지 개발  | 어드밴스드 언더필 패키지 개발  |
| 반도체 환경 시험         | 반도체 환경 시험         |
| 반도체 수명 시험         | 반도체 수명 시험         |
| 반도체 내성 시험         | 반도체 내성 시험         |
| 커스텀 레이아웃 적용 공정 분석 | 커스텀 레이아웃 적용 공정 분석 |
| 커스텀 레이아웃 설계       | 커스텀 레이아웃 설계       |
| 커스텀 레이아웃 검증       | 커스텀 레이아웃 검증       |

| 학습모듈의 개요                  | 1  |
|---------------------------|----|
| 학습 1. 웨이퍼 레벨 공정 진행하기      |    |
| 1-1. 웨이퍼 레벨 패키지 공정 기술     | 3  |
| • 교수 ․ 학습 방법              | 33 |
| • 평가                      | 34 |
| 학습 2. 임베디드 웨이퍼 레벨 공정 진행하기 |    |
| 2-1. 임베디드 웨이퍼 레벨 공정 기술    | 37 |
| • 교수 ․ 학습 방법              | 60 |
| • 평가                      | 61 |
| 학습 3. nD 웨이퍼 레벨 공정 진행하기   |    |
| 3-1. nD 레벨 공정 기술          | 64 |
| • 교수 ․ 학습 방법              | 84 |
| • 평가                      | 85 |
| 참고 자료                     | 88 |

## 웨이퍼 레벨 패키지 개발 학습모듈의 개요

#### 학습모듈의 목표

반도체 전공정에서 생산된 웨이퍼 다이에 재배선을 통해 웨이퍼 레벨 패키지를 만들기 위하여 설계된 패키지 제 품의 요구 사항에 따라 반도체 조립 공정을 수행할 수 있다.

#### 선수학습

반도체 재료, 반도체 제조, 반도체 장비

#### 학습모듈의 내용체계

| 하스                         | 이미 사람                  | NCS 능력단위 요소       |                        |
|----------------------------|------------------------|-------------------|------------------------|
| 학습                         | 학습 내용                  | 코드번호              | 요소 명칭                  |
| 1. 웨이퍼 레벨 공정 진<br>행하기      | 1-1. 웨이퍼 레벨 패키지 공정 기술  | 1903060123_23v4.1 | 웨이퍼 레벨 공정<br>진행하기      |
| 2. 임베디드 웨이퍼 레<br>벨 공정 진행하기 | 2-1. 임베디드 웨이퍼 레벨 공정 기술 | 1903060123_23v4.2 | 임베디드 웨이퍼 레벨<br>공정 진행하기 |
| 3. nD 웨이퍼 레벨 공<br>정 진행하기   | 3-1. nD 레벨 공정 기술       | 1903060123_23v4.3 | nD 웨이퍼 레벨 공정<br>진행하기   |

#### 핵심 용어

웨이퍼 레벨 패키지, WLP(Wafer Level Pakage), 차세대 패키징, Embedded Die Packaging, nD 패키징, 3D 패키지, 2.5D

| 학습 1 | 웨이퍼 레벨 공정 진행하기      |
|------|---------------------|
| 학습 2 | 임베디드 웨이퍼 레벨 공정 진행하기 |
| 학습 3 | nD 웨이퍼 레벨 공정 진행하기   |

## 1-1. 웨이퍼 레벨 패키징 공정 기술

|       | • 웨이퍼 레벨 패키지를 WLCSP(Wafer Level Chip Scale Package), TSV(Through Silicon |
|-------|--------------------------------------------------------------------------|
|       | Via), Flip Chip, RDL(Redistribution Layer) 등이 포함된 어드밴스드 패키지(첨단 패키지)      |
|       | 공정으로 세분화할 수 있다.                                                          |
|       | • 패키지 공정 전체를 웨이퍼 레벨에서 진행하는 WLCSP는 패키지용 배선, 절연층, 접합층을                     |
| 학습 목표 | 만들어 솔더 볼을 패턴 웨이퍼의 전극 패드에 붙이는 방식으로, 칩의 크기 안에 배선을 하는                       |
|       | 팬 인(Fan In) WLCSP과 팬 아웃(Fan Out) WLCSP로 구분할 수 있다.                        |
|       | • WLP 공정을 진행하기 위하여 반도체 FAB 공정 및 전기 테스트가 완료된 웨이퍼를 준비할                     |
|       | 수 있다.                                                                    |
|       | • WLP 공정을 미니 팹 형태로 준비하여 개별 단위 공정으로 수행할 수 있다.                             |

## 필요 지식 /

숔 웨이퍼 레벨 패키징 공정

- 1. 재배선
  - (1) RDL 공정의 정의 및 개념

재배선층(RDL: Redistribution Layer) 기술은 웨이퍼상에 이미 형성된 본딩 패드를 금 속층을 통해 원하는 위치에 재배열하는 기술이다. 이 기술은 웨이퍼 레벨에서 패드 배열 을 변경하여 특정 위치에 다시 형성된 패드를 제공함으로써 칩 설계를 보다 더 유연하 게 할 수 있다. RDL은 주로 센터 패드 칩의 패드를 가장자리로 이동하는 데 사용하며, 이는 패키지 기판과의 접속을 쉽게 하고 칩 적층 등의 응용에 유리하다.

- (2) RDL 공정의 장점
  - (가) 유연한 설계

웨이퍼에 이미 있는 패드 배열을 변경할 수 있게 해 주기 때문에 고객이 원하는 대 로 맞춤형 칩을 만들 수 있다. 예를 들어, 특정 전자 제품에서 필요로 하는 특수한 패드 배열이 있다면, 새로운 웨이퍼를 제작하지 않고도 RDL 기술을 사용하여 기존 웨이퍼에 맞춤형 패드 배열을 추가할 수 있다. 이는 다양한 설계 요구에 신속하게 대응할 수 있는 장점이 있다.

(나) 고밀도 연결

칩과 기판 간의 더 많은 입출력(I/O) 연결을 가능하게 한다. 이는 고밀도 패키징에 유리하여 전자 기기의 성능을 크게 향상한다. 예를 들어, 스마트폰이나 컴퓨터처럼 많은 데이터를 빠르게 처리해야 하는 기기에서는 많은 I/O 연결이 필요하다. RDL 기술을 사용하면 이러한 연결을 효과적으로 구현할 수 있어, 기기의 성능을 최적화 할 수 있다.

(다) 공정 비용 절감

새로운 웨이퍼를 제작하는 것보다 기존 웨이퍼에 패드를 재배열하는 방식으로 비용 을 절감할 수 있다. 만약 고객이 특정한 패드 배열을 요청하면, 새로운 웨이퍼를 처 음부터 제작하는 대신 RDL 기술을 통해 기존 웨이퍼를 수정하여 비용을 절약할 수 있다. 이는 고객의 맞춤형 요구를 저비용으로 충족하는 데 많은 도움이 된다.

(라) 향상된 신뢰성

패드를 재배열함으로써 전기적 성능을 향상하고 신뢰성을 높인다. 패드가 최적의 위 치에 재배치되면, 신호 전송이 더 원활하게 이루어지고, 전자 기기의 안정성이 향상 된다. 예를 들어, 패드의 위치를 최적화하면 열 발생을 줄이고, 기기의 수명을 연장 할 수 있다. 이는 특히 고성능 전자 기기에서 중요한 장점이다.

- (3) RDL 공정의 단점
  - (가) 공정 복잡성

여러 단계를 거쳐야 하며, 매우 정밀한 작업이 필요하다. 이 공정은 패드를 재배열하 기 위해 다양한 기술과 장비를 사용해야 한다. 예를 들어, 웨이퍼에 새로운 금속층을 형성하고 이를 원하는 위치로 재배열하는 과정에서 정확한 위치 조정과 고도의 기술 이 필요하다. 이러한 복잡한 공정은 시간이 많이 걸리며, 작은 실수라도 제품의 성능 에 큰 영향을 끼칠 수 있다. 따라서 RDL 공정은 매우 세심한 관리와 정밀한 작업이 필요하다.

(나) 비용 문제

초기 설치 비용과 공정 비용이 상대적으로 높다. 이 공정을 수행하기 위해서는 특수 한 장비와 고도로 숙련된 기술이 필요하다. 이러한 장비와 기술을 확보하는 데 많은 비용이 들며, 이는 최종 제품의 가격 상승으로 이어질 수 있다. 예를 들어, RDL 공 정을 위한 장비는 매우 고가이며, 이를 운영하고 유지 보수하는 데도 추가 비용이 발생한다. 따라서 RDL 공정은 초기 투자 비용이 많이 드는 것이 단점이다.

(다) 열 문제

RDL 공정에서 재배열된 패드는 열팽창 계수 차이로 인한 스트레스에 취약할 수 있

다. 열팽창 계수는 재료가 열을 받을 때 팽창하는 정도를 나타내는 값이다. 서로 다 른 재료를 사용할 경우, 열을 받을 때 팽창하는 정도가 달라 스트레스가 발생할 수 있다. 이는 장기적인 신뢰성에 영향을 끼칠 수 있으며, 시간이 지나면서 접합부가 약 해지거나 고장이 발생할 수 있다. 예를 들어, 전자 기기가 작동하면서 발생하는 열로 인해 패드와 기판 사이의 접합부에 문제가 생길 수 있다.

(4) RDL 공정 기술 동향

 고성능 및 고밀도 패키징 요구가 증가하면서 RDL 소재 시장은 지속해서 성장하고 있 다. Y 그룹의 보고서에 따르면, RDL 소재 시장은 2027년까지 연평균 성장률 25.7%를 기록하며 약 7억 9,450만 달러에 이를 것으로 예상된다. 이러한 성장은 소형 전자 기기 와 고성능 컴퓨팅의 수요 증가에 기인한다. 특히, 중국, 대만, 우리나라가 포함된 아시아 태평양 지역이 주요 시장으로, 주요 반도체 기업들이 기술 발전을 주도하고 있다. 이로 인해 RDL 기술의 적용 범위는 계속 확대될 것이다.

- (가) 시장 성장 요인
  - 1) 소형 전자 기기 수요 증가
  - 2) 고성능 컴퓨팅 요구 증가
- (나) 아시아 태평양 지역의 중요성
  - 1) 주요 반도체 제조업체들의 위치
  - 2) 저렴한 인건비와 숙련된 전문가 존재
  - 3) 저비용 원자재 활용 가능
- (다) 주요 기업들의 역할
  - 1) 다양한 고성능 솔루션 제공
  - 2) 고성능 컴퓨팅 및 모바일 기기를 위한 플립 칩 솔루션 개발
  - 3) 메모리 칩과 고성능 프로세서 패키징 강화

#### 2. 플립 칩 패키징 공정

(1) 플립 칩 패키징 공정의 정의 및 개념

플립 칩(Flip Chip) 패키징 공정은 반도체 칩을 기판에 연결하는 방법 중 하나로, 칩을 뒤집어(Flip) 솔더 범프(Solder Bump)를 통해 기판에 직접 부착하는 기술이다. 전통적 인 와이어 본딩 방식과 달리, 플립 칩은 칩의 패드를 아래로 향하게 하여 기판과 접촉 시킨다. 이는 전기적 신호를 전달하는 경로를 짧게 만들어 성능을 향상하며, 칩의 전체 표면을 활용할 수 있게 한다.

![](_page_17_Picture_0.jpeg)

출처: 서민석(2020). 『패키지와 테스트』. 한올. p.59. [그림 1-1] 웨이퍼 레벨 리플로 장비

#### (2) 플립 칩 패키지 공정의 장점

웨이퍼 레벨에서 진행되는 공정은 전체 웨이퍼를 대상으로 하여 단일 칩 공정보다 효율 성과 생산성을 높이는 여러 장점이 있다.

(가) 생산성 향상

한 번에 여러 칩을 동시에 처리할 수 있어 생산성이 크게 향상된다. 이는 전체 웨이 퍼를 단위로 공정을 진행하기 때문에 가능한 일로, 대량 생산에서 특히 유리하다. 예 를 들어, 한 번에 수백 개의 칩을 동시에 패키징할 수 있어 시간과 비용을 절감할 수 있다.

(나) 공정 비용 절감

개별 칩 단위로 공정하는 것보다 비용이 효율적이다. 이는 한 번에 많은 칩을 처리 함으로써 공정 단계에서 발생하는 비용을 분산시킬 수 있기 때문이다.

(다) 높은 공정 일관성

모든 칩이 동일한 조건에서 처리하므로 공정 일관성이 높다. 이는 공정 품질을 일정 하게 유지하는 데 중요한 역할을 하며, 최종 제품의 성능과 신뢰성을 높이는 데 기 여한다.

(라) 공간 절약

웨이퍼 레벨에서의 플립 칩 패키징 공정은 개별 칩을 패키징하는 것보다 공간을 절 약할 수 있다. 이는 칩 간의 간격을 최소화하여 전체 웨이퍼를 더 효율적으로 사용 할 수 있기 때문이다.

(마) 전기적 성능 향상

웨이퍼 레벨에서의 플립 칩 패키징 공정은 신호 전달 경로가 짧고 균일하여 전기적 성능이 향상된다. 이는 데이터 전송 속도를 높이고 신호 손실을 줄여 준다.

(마) 열 관리 개선

웨이퍼 레벨에서의 공정은 칩과 기판 간의 열전달을 더 효율적으로 관리할 수 있다. 이는 열팽창 계수 차이로 인한 스트레스를 최소화하고, 각 칩의 열 분산을 균일하게 유지할 수 있도록 돕는다.

- (3) 플립 칩 패키지 공정의 단점
  - (가) 공정 복잡성

단일 칩이 아니라 전체 웨이퍼를 대상으로 작업이 이루어지므로 공정이 매우 복잡하 고 정밀한 작업이 필요하다.

(나) 비용 문제

특수한 장비와 높은 수준의 기술이 필요하며, 이는 초기 설치 비용과 공정 비용을 높인다.

(다) 열 관리 문제

웨이퍼 전체에 걸쳐 균일하게 열을 분산시키고, 각 칩이 열팽창으로 손상하지 않도 록 관리하는 것이 매우 중요하다.

(라) 수율 문제

웨이퍼 레벨에서의 공정은 높은 수준의 품질 관리와 모니터링이 필요하다. 하나의 결함이 전체 웨이퍼의 성능에 영향을 끼칠 수 있다.

(마) 수리 및 재작업의 어려움

문제 발생 시 수리 및 재작업이 어렵고, 전체 웨이퍼를 다시 처리해야 하는 경우가 많아 시간과 비용 측면에서 부담이 크다.

- (4) 플립 칩 패키징 시장 동향
  - (가) 시장 성장 요인

플립 칩 패키징 기술은 고성능 및 고밀도 패키징을 가능하게 하여 스마트폰, 태블릿, 고성능 컴퓨팅 장치 등 소형화된 전자 기기에서 중요한 역할을 한다. 플립 칩 기술 은 3D 통합과 높은 주파수 데이터 전송을 가능하게 하여 성능을 극대화한다.

(나) 지역별 성장

아시아 태평양 지역은 반도체 제조 허브로서 플립 칩 시장에서 큰 비중을 차지하고 있다. 주요 국가로는 중국, 대만, 우리나라, 일본 등이 있으며, 이들 국가는 높은 기 술력과 대규모 생산 능력을 바탕으로 시장을 주도하고 있다.

(다) 주요 기업의 역할

주요 반도체 기업들은 플립 칩 기술을 통해 소형화된 고성능 전자 기기를 구현하고 있으며, 지속적인 혁신과 투자로 시장을 확대하고 있다.

- 3. 전극 홀 가공(Through-Silicon Via, TSV)
  - (1) TSV의 정의

TSV는 'Through Silicon Via'의 약자로, 실리콘 웨이퍼를 관통하는 전도성 재료로 채 운 구멍을 뜻한다. 이 기술은 칩을 적층하는 방식 중 하나로, 기존에는 와이어로 칩과 칩 또는 칩과 서브 스트레이트를 연결했지만, TSV는 칩에 구멍을 뚫어 금속과 같은 전 도성 재료로 채워 수직으로 연결한다. 적층 과정에서 칩 단위로 공정을 진행하지만, 적 층 전에 TSV를 형성하고, 칩의 앞뒤에 솔더 범프를 추가하는 과정을 웨이퍼 단계에서 수행한다.

![](_page_19_Figure_1.jpeg)

출처: 니시쿠보 야스히코(2023). 『반도체 구조원리 교과서』. 보누스. p.227. [그림 1-2] 적층 기술 구조 비교

![](_page_19_Figure_3.jpeg)

출처: 김준철・고용호・안승영(2019). 『이종/다수 반도체 소자 적층 통합 패키지 및 모듈 원천 기 술 개발 최종 보고서』. 산업통상자원부 전자부품연구원. p.7. [그림 1-3] TSV 및 마이크로 범프 기술을 이용한 적층 샘플

#### (2) TSV의 장점

(가) 성능 향상

TSV는 신호 전달 경로를 대폭 줄여 전기적 성능을 향상한다. 기존 와이어 본딩 방 식에서는 신호가 서브 스트레이트를 통해 돌아가야 했지만, TSV를 통해 직접 연결 되면서 빠른 신호 전달이 가능해진다.

(나) 패키지 크기 감소

복잡한 와이어 연결이 없어 패키지 크기를 줄일 수 있다. TSV를 사용하면 와이어가 필요 없어 공간이 절약된다.

(다) 핀 수 증가

TSV를 통해 더 많은 핀을 사용할 수 있어 데이터 전송량을 대폭 증가시킬 수 있다. 예를 들어, HBM(High Bandwidth Memory)에서는 TSV를 활용하여 X1024의 핀 구성을 구현할 수 있어, 기존 방식보다 훨씬 많은 데이터를 동시에 전송할 수 있다.

(라) 이종 디바이스 집적 가능

TSV를 사용하면 다양한 종류의 디바이스를 한 패키지 안에 집적할 수 있다. 예를 들어, 메모리와 프로세서를 하나의 3D 스택으로 결합하여 시스템 성능을 극대화하고 공간 효율성을 높일 수 있다. 이는 서로 다른 반도체 기술을 하나의 시스템에 통합 하는 것을 가능하게 한다.

![](_page_20_Figure_3.jpeg)

출처: 김준철・고용호・안승영(2019). 『이종/다수 반도체 소자 적층 통합 패키지 및 모듈 원천 기술 개발 최종 보고서』. 산업통상자원부 전자부품연구원. p.21. [그림 1-4] TSV를 이용한 3D Integration

#### 숕 팬 인(Fan in) WLCSP 공정 기술

1. Fan-in WLP의 정의 및 개념

Fan-in WLP(Fan-in Wafer Level Package)는 반도체 패키징 기술의 하나로, 웨이퍼 상 태에서 패키징 공정을 완료한 후 개별 칩으로 절단하는 방식이다. 이 기술에서는 칩 크기와 패키지 크기가 동일하게 유지되며, 솔더 볼은 모두 칩 내부에 배치된다. Fan-in WLP의 주 요 특징은 칩의 면적 내에서만 입출력 단자를 배치할 수 있다는 점이다. 이는 솔더 볼의 배 치가 칩 크기에 종속적이어서, 칩이 작아질수록 솔더 볼의 크기와 간격을 줄여야 한다. 이 러한 방식은 소형화된 고밀도 회로에 적합하며, 스마트폰, 태블릿, 웨어러블 기기 등 소형 전자 장치에서 널리 사용된다. Fan-in WLP는 웨이퍼 레벨에서 패키징이 이루어지기 때문 에, 공정이 단순하고 효율적이다. 이 기술은 전자 제품의 소형화와 고집적화를 실현하는 데 중요한 역할을 한다.

2. Fan-in WLP의 장점

(1) 소형화

팬 인 WLCSP의 큰 장점 중 하나는 칩 크기와 동일한 크기의 패키지를 구현할 수 있다 는 점이다. 전통적인 패키징은 칩을 서브 스트레이트(기판) 위에 배치하고 와이어 본딩 이나 플립 칩 본딩을 통해 연결하지만, Fan-in WLCSP는 서브 스트레이트 없이 웨이퍼 위에 직접 배선과 솔더 볼을 형성하여 패키징을 완료한다. 이는 패키지 크기를 최소화하 고, 소형화된 전자기기에 적합하게 만든다. 이로 인해 스마트폰, 웨어러블 디바이스와 같이 내부 공간이 제한된 전자기기에 매우 유리하며, 작은 패키지 크기는 기기의 전반적 인 크기를 줄이는 데 크게 기여한다.

![](_page_21_Figure_2.jpeg)

출처: 집필진 제작(2024) [그림 1-5] Fan-in WLCSP Flip Chip 비교

(2) 전기적 성능

전통적인 패키징과 비교하여 전기적 전달 경로가 짧아 신호 전달 속도가 빠르고 전기적 특성이 뛰어나다. 이는 고속 데이터 전송이 필요한 최신 전자 기기에서 특히 중요한 요 소이다. 짧은 전달 경로는 신호 왜곡을 줄이고, 전력 소모를 감소시켜 전체 시스템의 효 율성을 높인다.

(3) 비용 절감

웨이퍼 단위로 일괄 공정을 진행할 수 있어 대량 생산 시 비용 효율이 높다. 특히, 수율 이 높은 경우 전통적인 패키징 방식보다 낮은 비용으로 생산할 수 있다. 이는 생산 과 정에서의 경제성을 극대화하여, 최종 제품의 경쟁력을 높이는 데 중요한 역할을 한다. 또한, 서브 스트레이트나 와이어 같은 중간 매개체를 사용하지 않기 때문에 재료비가 절 감된다. 이는 환경친화적일 뿐만 아니라 경제적으로도 이점을 제공한다.

(4) 생산성 증가

웨이퍼 단위에서 일괄 공정을 통해 많은 칩을 동시에 패키징할 수 있어 생산 속도가 빨 라지고 효율성이 높아진다. 이는 제조업체가 더 빠르고 효율적으로 제품을 공급하는 데 도움을 주어, 시장의 요구에 신속하게 대응할 수 있게 한다.

3. Fan-in WLP 시장 동향

스마트폰 기능, 특히 전력 관리 IC(PMIC), WiFi/BT 콤보, 트랜시버, 이미지 센서, 아날로

그/디지털 기능 등에서의 수요 증가로 Fan-in WLP 시장은 최근 몇 년 동안 지속해서 성 장하고 있다. 소비자 전자 제품, 자동차, 통신 인프라, 의료 기기 등 다양한 분야에서 사용 되며, 특히 MEMS와 CMOS 이미지 센서, 아날로그 및 혼합 신호 IC 등의 적용이 두드러 진다.

이 기술은 지속적인 혁신을 통해 비용 절감과 폼 팩터 면에서 확실한 이점을 제공한다. 최 근에는 반도체의 측면 균열을 방지하고 전기적 성능을 향상하기 위한 다양한 보호 기술이 개발되고 있다. Fan-in WLP 시장은 앞으로도 안정적인 성장이 예상되며, 새로운 애플리케 이션과 기술 혁신을 통해 시장 점유율을 확장할 것으로 기대된다.

특히, 300mm 웨이퍼는 200mm 웨이퍼에 비해 약 2.5배 더 많은 칩을 생산할 수 있어 높 은 생산성과 비용 효율성을 제공하며, 업계 표준으로 자리 잡고 있다.

#### 숖 팬 아웃(Fan Out) WLCSP 공정 기술

1. FOWLP 정의 및 개념

Fan-out WLP(Fan-out Wafer Level Package)는 칩 크기보다 큰 패키지 크기를 통해 칩 외부에도 솔더 볼을 배치할 수 있는 첨단 패키징 기술이다. 이 기술은 칩을 먼저 절단한 후 양품만을 다시 배열하여 웨이퍼 형태로 재구성하고, 패키징을 진행함으로써 전기적 특성 향 상과 비용 절감을 동시에 달성할 수 있다. Fan-out WLP는 다양한 칩의 이종 결합이 가능 하여 유연한 설계를 제공하고, 빠르게 변화하는 시장의 요구에 대응할 수 있다.

2. Fan-in WLP와 Fan-out WLP의 비교

![](_page_22_Figure_7.jpeg)

출처: 니시쿠보 야스히코(2023). 『반도체 구조원리 교과서』. 보누스. p.229. [그림 1-6] WLCSP(Fan-in WLP), FOWLP(Fan-out WLP) 비교

![](_page_23_Picture_0.jpeg)

출처: 한국전자기계융합기술원・한국생산기술연구원・에이에프오・네패스・에이씨엔(2020). 『반도체 공정용 요 소 부품 및 패키징 장비 실증』. 산업통상자원부. p.16. [그림 1-7] FO-WLP 몰딩 웨이퍼

#### (1) 칩 크기와 패키지 크기의 관계

![](_page_23_Figure_3.jpeg)

- 출처: 집필진 제작(2024)
- [그림 1-8] Fan-in WLP와 Fan-out WLP

#### (가) Fan-in WLP

웨이퍼 단계에서 패키징 공정을 완료한 후 개별 패키지로 절단하는 방식이다. 이로 인해 칩 크기와 패키지의 크기가 동일해지며, 솔더 볼은 칩 내부에만 배치된다. 이는 칩이 작아질수록 솔더 볼과 피치의 크기를 줄여야 하는 문제를 발생시키며, 표준화 된 볼 레이아웃을 유지하는 데 어려움이 있다.

(나) Fan-out WLP

칩을 절단 후 양품만을 다시 배열하여 웨이퍼 형태로 재구성한다. 이 과정에서 칩과 칩 사이의 간격을 조정할 수 있어 패키지 크기를 칩 크기보다 크게 만들 수 있다. 이는 더 많은 입출력 단자를 배치할 수 있게 하여 패키지의 전기적 성능을 향상하 고, 다양한 설계 요구에 맞춰 패키지 크기를 조절할 수 있는 유연성을 제공한다.

- (2) 솔더 볼 배열 차이
  - (가) Fan-in WLP

솔더 볼이 칩 내부에 배치되므로, 솔더 볼의 크기와 피치에 큰 제한이 있다. 이는 칩 의 크기가 작아질수록 더 두드러지며, 결과적으로 전기적 연결의 효율성을 저해할 수 있다.

(나) Fan-out WLP

솔더 볼을 칩 외부에도 배치할 수 있도록 설계되었다. 이는 더 많은 입출력 단자를 구현할 수 있으며, 전기적 특성을 최적화할 수 있다. 특히 고성능, 고집적 회로에서 중요한 장점으로 작용한다.

- 3. Fan-in WLP의 장점
  - (1) 설계 유연성 및 패키지 밀도 증가

Fan-out WLP는 칩을 재배열하여 패키지 크기를 조절할 수 있어 설계의 유연성을 제공 한다. 이를 통해 더 많은 입출력 단자를 배치할 수 있으며, 솔더 볼을 칩 외부로 확장 배치할 수 있어 패키지 밀도가 증가한다.

(2) 전기적 특성 향상

Fan-out WLP는 솔더 볼을 칩 외부로 확장 배치함으로써 신호 전송 경로가 짧아져 신 호 손실이 줄어들고, 전기적 특성이 향상된다. 이는 고속 신호 전송이 필요한 고성능 애 플리케이션에서 중요한 장점이다.

(3) 기존 인프라 활용 가능

Fan-out WLP는 기존 테스트 및 제조 장비를 그대로 사용할 수 있어, 새로운 장비에 대한 추가 투자가 필요 없다. 이는 기존 생산 라인을 효율적으로 활용할 수 있게 한다.

(4) 불량품 배제에 따른 공정 비용 절감

Fan-out WLP는 칩을 절단한 후 양품만을 다시 배열하여 패키징하기 때문에 불량 칩을 배제할 수 있다. 이는 공정 비용을 절감하고, 생산 효율을 높이는 데 기여한다.

(5) 다양한 칩의 이종 결합 가능성

Fan-out WLP는 다양한 칩을 하나의 패키지에 결합할 수 있는 유연성을 제공한다. 이 를 통해 다양한 기능을 통합한 고집적 모듈을 만들 수 있으며, 복잡한 시스템을 소형화 하고, 성능을 향상할 수 있다.

- 4. Fan-out WLP 기술 동향
  - (1) 기술 발전 및 적용 확대
    - (가) 고성능 애플리케이션

FOWLP 기술은 스마트폰, 태블릿, 웨어러블 기기와 같은 소비자 전자 제품뿐만 아 니라 고성능 컴퓨팅, 인공지능(AI), 데이터 센터 등 다양한 응용 분야에서 활발하게 적용되고 있다. 이 기술은 전기적 성능을 향상하고 소형화된 패키지를 구현할 수 있 어 이러한 고성능 애플리케이션에 적합하다.

(나) 5G 및 IoT의 확산

5G 기술은 높은 데이터 전송 속도와 낮은 지연 시간을 요구하며, IoT 기기는 소형

화와 저전력이 필요하다. FOWLP는 이러한 요구를 충족시킬 수 있는 이상적인 패키 징 기술로 자리 잡고 있다.

![](_page_25_Figure_1.jpeg)

출처: 관계 부처 합동(2020. 10. 13). 인공지능(AI) 반도체 산업 발전 전략. p.3. [그림 1-9] AI 데이터 선순환 구조와 이를 구현하는 시스템 반도체 역할

- (2) 시장 성장 및 투자
  - (가) 시장 규모 확대

Fan-out WLP 시장은 2022년에 약 25억 달러 규모였으며, 2032년까지 약 50억 달러 규모로 성장할 것으로 예상된다. 연평균 성장률(CAGR)은 약 10%에 이를 것으 로 전망된다. 이는 소형화된 반도체 부품의 수요 증가와 함께 5G 및 IoT 기술의 확 산에 따른 것이다.

(나) 기술 투자 및 연구개발

주요 반도체 기업들은 FOWLP 기술에 대한 투자를 강화하고 있다. T사는 고성능 스 마트폰 애플리케이션 프로세서(AP) 시장에서 중요한 역할을 하고 있으며, 다양한 기 술 개발과 연구를 통해 FOWLP의 성능과 신뢰성을 더욱 향상하고 있다.

- (3) 기술적 도전과 해결 과제
  - (가) 열 관리 및 휨 현상

FOWLP 기술에서의 주요 도전 과제 중 하나는 열 관리와 휨 현상이다. 휨 현상은 패키징 공정에서 발생하는 변형으로, 이는 패키지의 신뢰성을 저하시킬 수 있다. 이 를 해결하기 위해 정밀한 RDL(재배선층) 생성 및 휨 현상 방지 기술 등이 연구되고 있다.

![](_page_26_Picture_0.jpeg)

![](_page_26_Picture_1.jpeg)

출처: 하나마이크론(2013). 『차세대 초박형 MCP 인쇄 회로기판 모듈 및 SIP용 별도 PCB 모듈』. 산업통상자원부 한국산업기술평가관리원. p.472. [그림 1-10] wafer warpage

![](_page_26_Figure_3.jpeg)

출처: IEEE(2023). HETEROGENEOUS INTEGRATION ROADMAP Chapter 23: Wafer-Level Packaging(WL P). https://eps.ieee.org/images/files/HIR\_2021/ch23-wlpfinal2.pdf. p.24. [그림 1-11] Examples of Molded Wafer Warpage

(나) 고밀도 패키징

FOWLP는 고밀도 패키징을 가능하게 하지만, 이를 구현하기 위해서는 높은 수준의 기술적 정밀도가 요구된다. 칩과 칩 사이의 간격을 조정하고 더 많은 입출력 단자를 배치하는 과정에서 발생하는 문제들을 해결하기 위해 지속적인 연구개발이 필요하다.

## 수행 내용 / Fan-in WLP 공정 진행하기

#### 재료·자료

- 웨이퍼(Wafer): 실리콘 웨이퍼 또는 기타 반도체 재료
- 포토레지스트(Photoresist): 포토리소그래피 공정에 사용되는 감광제
- 마스크(Mask): 포토리소그래피에 사용되는 패턴 마스크
- 패키지 기판(Substrate): 최종 패키지 기판
- 세정액(Cleaning Solution): 웨이퍼 세정에 사용되는 화학 물질
- 절연층 재료: 폴리이미드(Polyimide), 실리콘(Si) 기반 절연체
- 솔더 볼
- 배선 재료

#### 기기(장비 ・ 공구)

- 스퍼터링 장비(Sputtering Equipment): 금속 박막을 웨이퍼 표면에 증착
- 포토리소그래피 장비(Photolithography Equipment): 패턴을 웨이퍼에 인쇄
- 에칭 장비(Etching Equipment): 필요 없는 물질을 제거
- 클린 룸(Clean Room): 먼지가 없는 환경에서 작업
- 클린 룸 복장: 보호복, 장갑, 마스크, 안전 고글 등
- 솔더 볼 부착 장비
- 본딩 장비: 솔더 볼과 웨이퍼의 접합
- 평탄화 장비: 웨이퍼 표면 평탄화

#### 안전 ・ 유의 사항

- 포토레지스트 및 에칭 용액 사용 시 보호 장비(장갑, 고글, 방진 마스크)를 착용해야 한다.
- 고온 작업 시 화상 방지용 장비를 착용해야 한다.
- 클린 룸 규칙: 먼지나 오염 물질이 들어가지 않도록 클린 룸 규칙을 준수해야 한다.

- 민감한 전자 부품 보호를 위한 정전기 방지 조치(ESD 매트, 손목 스트랩)가 필요하다.
- 기기 작동 시 안전 매뉴얼을 준수해야 한다.

수행 순서

숔 웨이퍼의 표면을 클리닝하고 결함을 검사하여 패키징에 적합한 상태로 만든다.

웨이퍼 준비는 Fan-in WLP 공정의 첫 단계로, 웨이퍼의 표면을 깨끗하게 하여 공정에 적합한 상태로 만드는 과정을 포함한다. 이 공정은 주로 패키징을 중심으로 진행되며, 준비 단계는 패 키징 공정이 원활하게 이루어지도록 보장한다. Fan-in WLP 공정에서 '웨이퍼 준비' 단계는 IDM(Integrated Device Manufacturer)과 OSAT(Outsourced Semiconductor Assembly and Test)에서 각각 다른 방식으로 수행된다.

1. IDM에서 웨이퍼 준비를 진행한다.

IDM은 반도체 제조의 전공정(Front-End)과 후공정(Back-End)을 모두 내부에서 처리한다.

- (1) 웨이퍼 수령 및 검토를 수행한다.
  - (가) 전공정이 완료된 웨이퍼를 자체적으로 후공정 부서로 이송한다. 외부에서 웨이퍼를 수령 하는 과정은 필요하지 않으며 내부적으로 관리한다.
  - (나) 웨이퍼가 전공정에서 정확히 제조되었는지 확인하기 위해 기본적인 시각적 검토를 수행 한다. 이는 물리적 손상 여부를 확인하고, 패키징에 적합한지를 점검하기 위함이다.
- (2) 간단한 웨이퍼 클리닝을 수행한다.
  - (가) 주로 간단한 화학적 세정을 수행하여 표면의 가벼운 오염을 제거한다. 이는 후공정에서 불필요한 오염이 발생하지 않도록 하기 위한 조치이다.
  - (나) 복잡한 물리적 세정보다는 간단한 세정 기술을 적용하여 웨이퍼의 표면을 준비한다.
- (3) 표면 결함 검사를 수행한다.

웨이퍼 표면의 결함을 검사하여 패키징에 적합한지 확인하기 위하여 광학 검사를 진행 한다. IDM에서는 이러한 검사를 통해 신속하게 문제를 식별하고 바로잡을 수 있다.

2. OSAT에서 웨이퍼 준비를 진행한다.

OSAT는 주로 후공정과 패키징을 전문으로 하며, 웨이퍼를 외부에서 인수하여 처리한다.

- (1) 초기 수령 및 검토를 수행한다.
  - (가) 전공정이 완료된 웨이퍼를 반도체 제조사로부터 인수한다. 수령 시 웨이퍼의 상태를 시 각적으로 점검하여 결함 여부를 확인한다.
  - (나) 수령한 웨이퍼가 패키징에 적합한 상태인지 확인하기 위해 기본적인 품질 검사를 수행한 다.

17

- (2) 간단한 웨이퍼 클리닝을 수행한다.
  - (가) 고객의 요구에 따라 간단한 화학적 세정을 수행할 수 있다. 일반적으로 RCA 클리닝과 같은 복잡한 세정보다는 표면의 기본적인 클리닝에 집중한다.
  - (나) 필요에 따라 간단한 물리적 클리닝을 수행하여 표면의 입자와 오염물을 제거한다.
- (3) 표면 결함 검사를 수행한다.

웨이퍼의 물리적 결함을 검사하여 패키징 전 상태를 확인한다. 이는 패키징 품질을 보장 하는 과정이다.

(4) ESD 보호 조치를 한다.

다양한 장비와 절차를 사용하여 ESD(Electrostatic Discharge)로부터 웨이퍼를 보호하 며, 이는 민감한 반도체 부품의 안전을 보장하는 데 중요하다.

![](_page_29_Figure_7.jpeg)

출처: 전자부품연구원(2019). 『이종/다수 반도 체소자 내장형 통합 패키지 및 모듈 원기술 개발』. 산업통상자원부 한국산업기술평가관리원. p.49. [그림 1-12] ESD 방지 보호 회로 예시

숕 포토레지스트를 도포하고, 자외선을 이용하여 원하는 패턴을 웨이퍼 표면에 전사한다. 웨이퍼 표면에 미세한 패턴을 형성하기 위한 과정으로, 포토레지스트를 웨이퍼에 코팅하고 자 외선을 통해 패턴을 노출시킨다.

![](_page_29_Figure_10.jpeg)

출처: 한국생산기술연구원(2020). 『20um급 미세범프 플립 칩 패키지 원천 소재 및 공정 기술 개발』. 과학기술 정보통신부 한국생산기술연구원. p.24. [그림 1-13] PR passivation 구조 이용한 test substrate와 chip 제작 모식도

- 1. 포토레지스트를 도포한다.
  - (1) 포토레지스트를 웨이퍼 표면에 균일한 두께로 도포하여 이후의 패턴 형성이 정확하게 이루어 지도록 한다. 액체 상태의 포토레지스트를 웨이퍼 중심에 도포하고 고속으로 회전시켜 균일한 막을 형성한다.
  - (2) 프리 베이크 단계에서 포토레지스트의 용매를 증발시켜 접착력을 강화하고, 웨이퍼 표면에 고 정성을 부여한다. 프리 베이크는 보통 90~120°C의 온도에서 60~120초 동안 진행한다.
- 2. 포토마스크를 정렬하고 자외선으로 패턴을 전사한다.
  - (1) 포토레지스트가 코팅된 웨이퍼와 포토마스크를 정밀하게 정렬한다. 포토마스크는 정확한 패턴 전사를 위해 철저히 검사해야 한다.
  - (2) 자외선을 사용하여 포토마스크의 패턴을 포토레지스트에 전사한다. 노광 시간과 광원의 강도 는 패턴의 정확성과 해상도를 결정짓는 중요한 요소이다.
- 3. 현상액으로 포토레지스트 제거 후 패턴을 세정·강화한다.
  - (1) 현상액을 사용하여 노광한 포토레지스트를 제거하고 패턴을 남긴다. 현상액의 농도와 시간을 최적화하여 정확한 패턴을 유지한다.
  - (2) 남아 있는 잔여물이나 오염 물질을 제거한다. 탈이온수로 헹굼 후 자동화된 장비를 사용하여 균일한 세정을 보장한다.
  - (3) 현상 후 남은 포토레지스트를 강화하고, 패턴의 내구성과 정밀성을 높인다. 이 과정은 패턴의 경계를 명확하게 하고, 후속 공정의 견고성을 높이는 데 중요한 역할을 한다.
- 숖 전사된 패턴을 따라 불필요한 물질을 제거하여 원하는 구조를 형성한다.

웨이퍼에 전사된 패턴을 기반으로 불필요한 물질을 제거하여 최종 구조를 형성하는 공정이다. 이 단계는 주로 건식 에칭 기술을 활용하여 패턴에 맞는 구조를 정확히 구현하는 것을 목표로 한다.

- 1. 건식 에칭을 수행한다.
  - (1) 기체 상태의 화학 물질을 사용하여 웨이퍼 표면의 불필요한 물질을 제거한다. 이 공정은 고 도로 정밀한 패턴 형성을 가능하게 하며, 웨이퍼의 특정 부분만을 선택적으로 제거한다.
  - (2) 건식 에칭은 에칭 챔버 내에서 수행되며, 높은 해상도로 패턴을 구현할 수 있다.
- 2. 습식 에칭을 수행한다(필요시).
  - (1) 특정 물질을 제거하기 위해 습식 에칭이 사용될 수 있다. 이는 금속층과 같은 물질에 대해 더 효과적일 수 있다.
  - (2) 습식 에칭은 화학 용액을 사용하여 웨이퍼 표면의 불필요한 물질을 제거한다.

3. 플라즈마 세정을 수행한다.

에칭 후, 웨이퍼 표면에 남아 있는 잔여 물질이나 오염을 제거하기 위해 플라즈마 세정을 실시한다. 플라즈마 세정은 웨이퍼의 표면을 깨끗하게 하고 패턴의 정확성을 보장하는 데 중요한 역할을 한다.

- 4. 패턴 형성 후 검토를 수행한다.
  - (1) 에칭과 플라즈마 세정이 완료된 후, 패턴이 정확하게 형성되었는지 확인하기 위해 추가 검토 를 수행한다. 이는 패턴의 일관성을 점검하고, 필요시 수정 작업을 진행하는 단계이다.
  - (2) 검토는 시각적 검사 또는 측정 장비를 사용하여 수행하며 최종 패턴의 품질을 보장한다.

#### 수행 tip

• Fan-in WLP 공정에서는 일반적으로 습식 에칭보다는 건 식 에칭이 더 자주 사용된다.

숗 패턴 형성 후 불필요한 포토레지스트를 제거하여 깨끗한 웨이퍼 표면을 확보한다.

패턴이 형성된 후, 남는 포토레지스트를 제거하여 웨이퍼 표면을 깨끗하게 만드는 공정이다. 이 단계는 후속 공정에서 불순물이 없도록 보장하는 데 중요한 역할을 한다.

1. 포토레지스트를 제거한다.

패턴 형성 후 남아 있는 불필요한 포토레지스트를 제거하기 위해 화학적 스트리핑 공정을 사용한다. 이 공정은 웨이퍼 표면의 모든 잔여 포토레지스트를 제거하여 깨끗한 표면을 제 공한다. 스트리핑은 주로 아세톤, NMP 등의 화학 용액을 사용하여 포토레지스트를 녹여내 는 방식으로 수행된다.

2. 표면을 세정하여 잔여물을 제거한다.

포토레지스트 제거 후, 웨이퍼 표면을 세정하여 남아 있는 물리적 잔여 오염물을 제거한다. 세정은 DI(탈이온) Water 또는 특수 세정제를 사용하여 웨이퍼 표면을 처리하며, 물리적 잔여물을 씻어낸다.

3. 플라즈마 처리를 통해 표면을 깨끗하게 한다.

웨이퍼 표면의 미세한 유기 잔여물이나 화학적 오염을 제거하기 위해 플라즈마 처리를 수 행한다. 이는 표면의 청정도를 높이고, 후속 공정에서의 품질을 보장한다. 플라즈마 처리는 잔여 유기물과 미세 입자를 제거하며 산소 플라즈마를 자주 사용한다.

4. 검사를 통해 품질을 확인한다.

포토레지스트 제거와 세정이 완료된 후, 웨이퍼 표면의 상태를 검사하여 결함이나 오염이 없는지 확인한다. 검사는 시각적 검사와 함께 광학 현미경을 사용하여 웨이퍼 표면의 품질

수행 tip

• 모든 단계가 완료된 후, 공정 데이터와 검사 결과를 기록 하고 저장하여 공정 추적성을 확보할 수 있다.

## 수 웨이퍼에 재배선층을 형성하여 전기적 연결을 위한 경로를 구축한다. 웨이퍼에 재배선층(RDL)을 형성하여 칩과 외부 간의 전기적 연결을 확립한다. 재배선층은 회로 의 재구성을 가능하게 하며, 미세한 배선을 통해 전기 신호를 효과적으로 전달한다.

![](_page_32_Figure_4.jpeg)

출처: 산업통상자원부(2017). 『300mm 대응 대구경 다층구조의 복합 패키지 공정 및 장비 기술 개발』. p.27. [그림 1-14] RDL design 검증을 위한 Daisy-chain 설계

#### 1. 재배선층 형성을 위해 웨이퍼 표면을 최적화한다.

이는 세정과 건조 과정을 포함하여 웨이퍼 표면의 오염 물질을 제거하고, 재배선층의 접착 성을 높인다.

(1) 세정(Cleaning)

화학적 세정과 물리적 세정을 통해 웨이퍼 표면의 오염 물질을 제거한다. 화학 용액을 사용하여 유기물과 금속 이온을 제거하고, 초음파 세정기를 이용해 미세 입자를 물리적 으로 제거한다.

(2) 건조(Drying)

세정 후 웨이퍼를 완전히 건조하여 수분이 남지 않도록 한다. 스핀 건조 또는 온풍 건 조 방법을 사용하여 표면의 잔여 수분을 제거한다.

2. 웨이퍼 표면에 절연층을 도포하여 재배선층의 전기적 단락을 방지한다.

절연층은 주로 폴리이미드나 벤조 사이클로 뷰테인(BCB)과 같은 폴리머 재질을 사용한다.

(1) 스핀 코팅(Spin Coating)

절연 재료를 웨이퍼에 균일하게 도포하여 일정한 두께를 유지한다. 웨이퍼를 고속으로 회전시켜 절연층이 고르게 퍼지도록 한다.

(2) 경화(Curing)

도포된 절연층을 경화하여 고정성을 확보한다. 오븐에서 일정 온도로 가열하여 재료를 단단하게 만든다.

3. 웨이퍼의 절연층 위에 금속층을 증착하여 전기적 경로를 형성한다.

금속층은 주로 구리를 사용하며, 스퍼터링 또는 화학적 기상 증착(CVD) 방법을 통해 증착한다.

(1) 스퍼터링(Sputtering)

플라즈마를 이용하여 금속을 균일하게 증착한다. 타깃 재료에 이온을 충돌시켜 금속 원 자를 분리하고, 이를 웨이퍼 표면에 증착한다.

![](_page_33_Figure_8.jpeg)

출처: 에이피시스템(주)(2019). 『반도체의 TSV 제조용 스퍼터 개발』. 산업통상자원부 한국산업기술 평가관리원. p.7. [그림 1-15] 스퍼터링 프로세스 개략도

![](_page_33_Figure_10.jpeg)

출처: 에이피시스템(주)(2019). 『반도체의 TSV 제조용 스퍼터 개발』. 산업통상자원부 한국 산업기술평가관리원. p.8.

[그림 1-16] Sputter 구성도 비교(좌: Normal, 우: 고 종횡비용)

(2) 화학적 기상 증착(CVD)

반응성 기체를 웨이퍼 표면에 도입하여 화학 반응을 통해 금속층을 형성한다.

![](_page_34_Figure_2.jpeg)

출처: 세향산업(주)(2013). 『CVD(Chemical Vapor Deposition)용 샤워 헤드 제작을 위한 스파크 본딩 (Spark Bonding) 장비 개발』. 산업통상자원부 한국산업단지공단. p.45. [그림 1-17] CVD 개략도

4. 패턴을 형성한다.

포토리소그래피를 통해 금속층에 원하는 패턴을 형성하여 전기적 경로를 만든다.

- (1) 포토레지스트 도포(Photoresist Coating) 금속층 위에 포토레지스트를 도포하여 패턴을 전사할 준비를 한다.
- (2) 노광 및 현상(Exposure and Development) 포토마스크를 사용하여 자외선을 통해 패턴을 전사하고, 현상 과정을 통해 불필요한 포 토레지스트를 제거한다.

![](_page_35_Figure_0.jpeg)

출처: 중소기업기술정보진흥원(2024). 『중소기업 전략 기술 로드맵 2024~2026-반도체 장비』. 중소벤처기업 부. p.55.

[그림 1-18] 노광 장비 발전 방향

#### 5. 에칭을 수행한다.

금속층의 불필요한 부분을 제거하여 원하는 패턴을 형성한다.

![](_page_35_Figure_5.jpeg)

출처: 중소기업기술정보진흥원(2024). 『중소기업 전략 기술 로드맵 2024~2026-반도체 장비』. 중소벤처기업 부. p.44.

[그림 1-19] 식각(Etching, 에칭) 성격에 따른 분류

(1) 화학적 에칭(Chemical Etching)

화학 용액을 사용하여 웨이퍼 표면의 노출된 부분을 선택적으로 제거하는 과정이다. 습

식 에칭은 일반적으로 등방성(Isotropic)으로 작용하며, 모든 방향으로 물질을 제거한다. 이 방법은 상대적으로 빠르고 저렴하지만 미세 패턴에는 한계가 있을 수 있다.

(2) 건식 에칭(Dry Etching)

플라즈마를 이용하여 웨이퍼 표면을 가공하는 방법이다. 이는 주로 이방성(Anisotropic)으로 작용하여 수직 방향으로 정밀하게 물질을 제거할 수 있다. 물리적 에칭은 고밀도 및 고해상도 패턴을 형성하는 데 적합하며 플라즈마를 통해 고정밀 패턴 구현이 가능하다.

![](_page_36_Figure_3.jpeg)

출처: 중소기업기술정보진흥원(2024). 『중소기업 전략 기술 로드맵 2024~2026-반도체 장비』. 중소벤처 기업부. p.152. [그림 1-20] 원자층 식각 공정 단계 및 특성

6. 후속 처리를 수행한다.

재배선층 형성 후 포토레지스트를 제거하고 웨이퍼 표면을 청결하게 유지한다.

| spect Ratio  | E/R increase<br>with same |                                      |
|--------------|---------------------------|--------------------------------------|
| Aspec        |                           | 1                                    |
| 10000        |                           | Etch limitation by the depth loading |
|              | E                         | tch time                             |
|              | Conventional              | 10                                   |
| h Throughput | Low Temp.                 | - 18                                 |

출처: 중소기업기술정보진흥원(2024). 『중소기업 전략 기술 로드맵 2024~2026-반 도체 장비』. 중소벤처기업부. p.151. [그림 1-21] 극저온 식각 기술 공정 효율

- (1) 포토레지스트 제거 화학 용액이나 플라즈마를 사용하여 포토레지스트를 완전히 제거한다.
- (2) 청정(Cleaning) 세정 과정을 통해 남은 잔여물을 제거하여 웨이퍼의 청결을 유지한다.
- 숙 전기적 연결을 위해 다이의 패드 위에 솔더 범프를 배치하고 리플로 과정을 통해 결합한다.
- 칩의 전기적 연결을 확립하기 위해 솔더 범프를 형성하고 이를 리플로 과정을 통해 패드와 결 합하는 과정이다. 솔더 범프는 칩과 기판을 연결하여 전기 신호를 전달하며, 열적 및 기계적 결합을 제공한다.

![](_page_37_Picture_4.jpeg)

출처: (주)에스에스피(2014). 『300mm 웨이퍼 레벨 마이크로 솔더 볼 어태치 장비 개발 최종 보고서』. 산업통상자원부 한국산업기술평가관리원. p.15. [그림 1-22] 플럭스 & 솔더 볼 마스크

1. 솔더 볼을 정확히 다이의 패드 위에 배치하여 전기적 연결을 준비한다.

솔더 프린팅 또는 솔더 볼 플레이스먼트를 통해 이루어진다. 솔더 프린팅은 스텐실을 사용 하여 솔더 페이스트를 패드에 인쇄하는 방식이며, 솔더 볼 플레이스먼트는 개별 솔더 볼을 패드 위에 정밀하게 배치하는 방법이다.

- 2. 리플로(Reflow) 과정
  - (1) 프리 히트

웨이퍼를 서서히 가열하여 솔더 볼과 패드의 온도를 서서히 상승시킨다. 이는 열 충격을 방지하고 솔더가 균일하게 가열되도록 한다.

(2) 리플로

온도를 계속 상승시켜 솔더 볼이 녹아 패드와 결합하게 한다. 이 단계에서 솔더는 표면 장력에 의해 둥근 형태를 형성하며 패드와의 강력한 전기적 연결을 확립한다.

(3) 냉각

솔더가 패드와 결합된 후 서서히 냉각하여 솔더 범프를 경화시킨다. 이는 결합의 물리적 특성을 강화하고, 장기적인 안정성을 보장한다.

![](_page_38_Picture_0.jpeg)

출처: 효광(2018). 「WLCSP 기반 리드 프레임 리스 벤치 광원 엔진 생산 공정 및 장비 개발」. 산업통상자원부 한국산업기술평가관리원. p.61. [그림 1-23] WLCSP Reflow bottom conduction plate 구조

3. 검사 및 확인

결합된 솔더 범프의 품질을 확인하기 위해 광학 검사와 X-ray 검사를 수행한다. 광학 검사 는 솔더 범프의 형상과 위치를 확인하며, X-ray 검사는 내부 결함을 확인하여 강력하고 안 정적인 전기적 연결을 보장한다.

![](_page_38_Picture_4.jpeg)

출처: (주)에스에스피(2014). 『300mm 웨이퍼 레벨 마이크로 솔더 볼 어태치 장비 개발 최종 보고서』. 산업통 상자원부 한국산업기술평가관리원. p.6.

[그림 1-24] WLCSP Reflow bottom conduction plate 구조

![](_page_39_Figure_0.jpeg)

출처: 한국생산기술연구원(2019). 『20um급 미세 범프 플립 칩 패키지 원천 소재 및 공정 기술 개발』. 과학기술정보통신부. p.3. [그림 1-25] Bump soldering 접합부의 주요 이슈

숚 웨이퍼 표면을 외부 환경으로부터 보호하기 위해 보호층을 적용한다.

웨이퍼 표면에 보호층을 적용하여 외부 환경의 영향으로부터 민감한 회로를 보호하고, 패키지 의 신뢰성과 수명을 향상하는 과정이다.

1. 절연층을 도포하여 웨이퍼를 보호한다.

- (1) 스핀 코팅(Spin Coating) 웨이퍼 표면에 절연 재료를 균일하게 도포하기 위해 스핀 코팅 방법을 사용한다. 웨이퍼 를 고속으로 회전시켜 절연 재료가 균일하게 퍼지도록 한다.
- (2) 건조 및 경화(Drying and Curing) 도포된 절연층을 건조 및 경화하여 그 견고성을 확보한다. 이는 오븐 또는 핫 플레이트 에서 일정 온도로 가열하여 절연 재료를 단단하게 만든다.
- 2. 보호층을 형성하여 웨이퍼의 내구성을 강화한다.
  - (1) 화학적 기상 증착(CVD: Chemical Vapor Deposition) 반응성 기체를 사용하여 웨이퍼 표면에 보호층을 형성한다. 이 방법은 균일한 두께와 높 은 품질의 보호막을 제공한다.
  - (2) 물리적 기상 증착(PVD: Physical Vapor Deposition)

스퍼터링과 같은 방법을 통해 보호층을 형성하며, 이는 플라즈마를 이용하여 타깃 재료 를 이온화하고 웨이퍼 표면에 증착한다.

- 3. 보호층을 검사하여 품질을 보장한다.
  - (1) 두께 측정(Thickness Measurement) 보호층의 두께를 측정하여 규격에 맞는지 확인한다. 엘립소미터를 사용하여 웨이퍼 표면 의 반사된 빛을 분석함으로써 두께를 측정한다.
  - (2) 결함 검사(Defect Inspection) 주사 전자 현미경(SEM)을 사용하여 보호층의 표면 상태와 균일성을 확인한다. 이를 통 해 결함 여부를 확인하고 필요한 경우 수정한다.

#### 숛 웨이퍼의 뒷면을 처리하여 필요한 특성을 부여한다.

웨이퍼의 뒷면을 처리하여 물리적, 전기적 특성을 개선하고 패키징 공정에 필요한 요구 사항을 충족시킨다.

![](_page_40_Figure_6.jpeg)

출처: 특허청(2017). 『반도체 분야 특허 심사 가이드』. 발간 등록 번호 11-1430000-000674-01. p.190. [그림 1-26] CMP 시스템 개략도

#### 1. 웨이퍼 뒷면 연마를 수행한다.

- (1) 기계적 연마(Mechanical Polishing) 웨이퍼의 두께를 균일하게 만들기 위해 기계적 연마를 수행한다. 이를 통해 웨이퍼의 표 면 평탄도를 향상하고, 후속 공정에서의 품질을 보장한다.
- (2) 화학적 연마(Chemical Polishing)

화학적 용액을 사용하여 웨이퍼의 뒷면을 연마한다. 이는 표면의 미세한 결함을 제거하 고, 웨이퍼의 전반적인 품질을 개선한다.

- 2. 뒷면 메탈라이제이션을 수행한다.
  - (1) 스퍼터링(Sputtering)

웨이퍼의 뒷면에 금속층을 증착하여 전기적 특성을 부여한다. 주로 알루미늄이나 구리와 같은 금속을 사용하여 전기적 전도성을 높인다.

- (2) 화학적 기상 증착(CVD) 반응성 기체를 사용하여 금속층을 균일하게 형성한다. 이 방법은 뒷면 메탈라이제이션의 균일한 두께와 높은 품질을 보장한다.
- 3. 뒷면 패시베이션을 수행한다.
  - (1) 절연층 도포(Insulating Layer Coating) 웨이퍼의 뒷면에 절연층을 도포하여 외부 환경으로부터 보호한다. 이는 주로 폴리이미드 나 실리콘 질화물을 사용하여 수행된다.
  - (2) 경화 및 검사(Curing and Inspection) 절연층을 경화하여 그 견고성을 높이고, 검사하여 표면 상태와 두께를 확인한다. 이를 통해 절연층의 품질과 내구성을 보장한다.

#### 순 개별 칩으로 분리하기 위해 웨이퍼를 절단한다.

다이싱(Dicing)이라고도 불리며, 이는 큰 웨이퍼를 개별 칩으로 분리하는 과정이다. 이 단계는 최종 패키징 전에 각 칩이 독립적으로 작동할 수 있도록 준비하는 데 필수적이다.

![](_page_41_Figure_10.jpeg)

출처: IEEE(2023). HETEROGENEOUS INTEGRATION ROADMAP Chapter 23: Wafer-Level Packaging(WLP). https://eps.ieee.org/images/files/HIR\_2021/ch23-wlpfinal2.pdf. p.9. [그림 1-27] Fan-in WLP 공정 프로세스

1. 웨이퍼를 절단하기 위한 적절한 방법을 선택한다.

일반적으로 다이싱 톱(Dicing Saw) 또는 레이저 절단(Laser Dicing)이 사용된다.

- (1) 절삭 공구를 사용하여 웨이퍼를 정밀하게 절단한다. 고속으로 회전하는 블레이드를 이용하여 웨이퍼를 물리적으로 절단하는 방법이다. 물리 적 충격이 적고, 정밀한 절단이 가능하다.
- (2) 레이저 빔을 사용하여 웨이퍼를 절단한다.

물리적 접촉 없이 절단할 수 있어 미세한 칩에 손상을 줄일 수 있으며, 더욱 정교한 패 턴 절단이 가능하다.

2. 웨이퍼 절단 공정을 진행한다.

웨이퍼에 미리 형성된 절단 라인(Cut Line)을 따라 진행된다.

- (1) 절단 중 웨이퍼의 위치가 변하지 않도록 클램프를 사용하여 고정한다. 절단의 정확성을 높이는 데 중요하다.
- (2) 절단 속도와 깊이를 조절하여 균일하고 매끄러운 절단면을 확보한다. 속도와 깊이는 웨이퍼의 두께와 재질에 따라 달라진다.
- 3. 절단이 완료된 후 각 칩을 청결하게 유지하고 품질을 확인한다.
  - (1) 절단 중 발생한 먼지와 입자를 제거하기 위해 세정 공정을 수행한다. 초음파 세정이나 고압 세정 장비를 사용하여 깨끗한 상태를 유지한다.
  - (2) 개별 칩의 품질을 검사하여 결함이 없는지 확인한다. 주사 전자 현미경(SEM) 등을 사용하여 표면 상태와 구조적 결함을 확인한다.

![](_page_42_Picture_8.jpeg)

출처: 한국생산기술연구원(2020). 『20um급 미세 범프 플립 칩 패키지 원천 소재 및 공정 기술 개 발』. 과학기술정보통신부. p.24. [그림 1-28] 샘플 SEM 사진

![](_page_42_Figure_10.jpeg)

출처: IEEE(2023). HETEROGENEOUS INTEGRATION ROADMAP Chapter 23: Wafer-Level Packaging(WLP). https://eps.ieee.org/images/files/HIR\_2021/ch23-wlpfinal2.pdf. p.10. [그림 1-29] CIS-WLCSP 구조의 3D(왼쪽)와 CIS-WLCSP의 단면(오른쪽)

![](_page_43_Figure_0.jpeg)

출처: IEEE(2023). HETEROGENEOUS INTEGRATION ROADMAP Chapter 23: Wafer-Level Packaging(WL P). https://eps.ieee.org/images/files/HIR\_2021/ch23-wlpfinal2.pdf. p.8. [그림 1-30] WLP를 이용한 이종 집적 패키지

### 학습 1 교수·학습 방법

#### 교수 방법

- 웨이퍼 레벨 패키지와 WLCSP의 개념을 설명하고, 팬 인과 팬 아웃 기술의 차이점을 제시 한다.
- WLP 공정의 전체 흐름과 각 단계를 세분화하여 설명한다.
- 반도체 FAB 공정이 완료된 웨이퍼의 전기 테스트 준비 과정을 설명하고 학습자가 확인하도 록 지도한다.
- 각 공정이 상호 연관되는 방식을 설명하고, 학습자가 이를 실제 공정에서 이해하고 적용하 도록 유도한다.

#### 학습 방법

- 웨이퍼 레벨 패키지 공정에 대한 기본 개념과 기술을 숙지한다.
- WLP 공정의 각 단계를 확인하고, 진행 과정을 점검한다.
- WLP 공정을 준비하는 데 필요한 웨이퍼와 준비 과정을 조사하고 정리한다.
- 각 공정 단계에서 발생할 수 있는 문제를 분석하고, 해결책을 공유하며 토의한다.
- 반도체 FAB 공정 및 전기 테스트가 완료된 웨이퍼를 확인하고, 각 테스트 단계의 결과를 분석한다.

## 학습 1 평 가

#### 평가 준거

• 평가자는 학습자가 학습 목표를 성공적으로 달성하였는지를 평가해야 한다.

#### • 평가자는 다음 사항을 평가해야 한다.

| 학습 내용               | 학습 목표                                                                                                                                                                                 | 성취수준 |   |   |
|---------------------|---------------------------------------------------------------------------------------------------------------------------------------------------------------------------------------|------|---|---|
|                     |                                                                                                                                                                                       | 상    | 중 | 하 |
| 웨이퍼 레벨 패키지<br>공정 기술 | - 웨이퍼 레벨 패키지를 WLCSP(Wafer Levei Chip Scale<br>Package),<br>TSV(Through<br>Silicon<br>Via),<br>Flip<br>Chip,<br>RDL(Redistribution Layer) 등이 포함된 어드밴스드 패키<br>지(첨단 패키지) 공정으로 세분화할 수 있다. |      |   |   |
|                     | - 패키지 공정 전체를 웨이퍼 레벨에서 진행하는 WLCSP는<br>패키지용 배선, 절연층, 접합층을 만들어 솔더 볼을 패턴 웨<br>이퍼의 전극 패드에 붙이는 방식으로, 칩의 크기 안에 배선<br>을 하는 팬 인(Fan In) WLCSP과 팬 아웃(Fan Out)<br>WLCSP로 구분할 수 있다.               |      |   |   |
|                     | - WLP 공정을 진행하기 위하여 반도체 FAB 공정 및 전기<br>테스트가 완료된 웨이퍼를 준비할 수 있다.                                                                                                                         |      |   |   |
|                     | - WLP 공정을 미니 팹 형태로 준비하여 개별 단위 공정으로<br>수행할 수 있다.                                                                                                                                       |      |   |   |

#### 평가 방법

#### • 서술형 시험

| 학습 내용               |                                                                               | 성취수준 |   |   |
|---------------------|-------------------------------------------------------------------------------|------|---|---|
|                     | 평가 항목                                                                         |      | 중 | 하 |
| 웨이퍼 레벨 패키지<br>공정 기술 | - WLCSP, TSV, Flip Chip, RDL 등의 어드밴스드 패키지<br>공정을 정의하고 각 공정의 특성 및 장단점 설명 능력    |      |   |   |
|                     | - Fan-In WLCSP와 Fan-Out WLCSP 공정에서 사용하는<br>배선 구조와 배치 방식의 차이를 설명할 수 있는 능력      |      |   |   |
|                     | - WLP 공정을 수행하기 위한 FAB 공정과 전기 테스트가 완<br>료된 웨이퍼 준비 절차를 설명할 수 있는 능력              |      |   |   |
|                     | - RDL(Redistribution Layer) 기술의 공정 흐름과 장단점을<br>설명하고, 고밀도 연결의 필요성에 따른 공정 적용 능력 |      |   |   |

• 논술형 시험

|                     |                                                                                                                                                                           | 성취수준 |   |   |
|---------------------|---------------------------------------------------------------------------------------------------------------------------------------------------------------------------|------|---|---|
| 학습 내용               | 평가 항목                                                                                                                                                                     |      | 중 | 하 |
| 웨이퍼 레벨 패키지<br>공정 기술 | - 웨이퍼 레벨 패키지를 WLCSP 등이 포함된 어드밴스드 패<br>키지 공정으로 세분화할 수 있는 방법 파악 여부                                                                                                          |      |   |   |
|                     | - 패키지 공정 전체를 웨이퍼 레벨에서 진행하는 WLCSP는<br>패키지용 배선, 절연층, 접합층을 만들어 솔더 볼을 패턴 웨<br>이퍼의 전극 패드에 붙이는 방식으로, 칩의 크기 안에 배선<br>을 하는 팬 인(Fan In) WLCSP과 팬 아웃(Fan Out)<br>WLCSP로 구분할 수 있는 능력 |      |   |   |
|                     | - WLP 공정을 진행하기 위하여 반도체 FAB 공정 및 전기<br>테스트가 완료된 웨이퍼를 준비할 수 있는 능력                                                                                                           |      |   |   |
