Repository: DrunkenZealnut/SafeFactory

# SafeFactory

폴더 내 파일(이미지, 마크다운, JSON)을 처리하여 Pinecone 벡터 데이터베이스에 저장하는 에이전트입니다.

## 기능

- **이미지 처리**: OpenAI Vision API를 사용하여 이미지 내용을 텍스트로 설명
- **마크다운 처리**: 시맨틱 청킹으로 의미 단위 분할
- **JSON 처리**: 배열/객체 구조에 맞게 지능적 분할
- **벡터 임베딩**: OpenAI text-embedding-3-small 모델 사용
- **Pinecone 저장**: 자동 인덱스 생성 및 배치 업로드

## 설치

```bash

# 의존성 설치
pip install -r requirements.txt

# 환경변수 설정
cp .env.example .env

# .env 파일을 편집하여 API 키 입력
```

## 환경변수 설정

`.env` 파일에 다음 정보를 입력하세요:

```
OPENAI_API_KEY=your_openai_api_key
PINECONE_API_KEY=your_pinecone_api_key
PINECONE_INDEX_NAME=your_index_name
```

## 사용법

### 1. 폴더 처리 및 업로드

```bash

# 기본 사용
python main.py process ./my_documents

# 네임스페이스 지정
python main.py process ./my_documents --namespace project-docs

# 하위 폴더 미포함
python main.py process ./my_documents --no-recursive

# 청크 크기 조절
python main.py process ./my_documents --max-chunk-tokens 300
```

### 2. 검색

```bash

# 기본 검색
python main.py search "반도체 제조 공정"

# 결과 개수 지정
python main.py search "리소그래피 재료" --top-k 10

# 파일 타입 필터
python main.py search "공정 다이어그램" --filter-file-type image
```

### 3. 통계 확인

```bash
python main.py stats
```

### 4. 벡터 삭제

```bash

# 특정 파일의 벡터 삭제
python main.py delete --source-file "/path/to/file.md"

# 전체 삭제 (주의!)
python main.py delete --all
```

## Python에서 직접 사용

```python
from src.agent import PineconeAgent

# 에이전트 초기화
agent = PineconeAgent(
    openai_api_key="your-openai-key",
    pinecone_api_key="your-pinecone-key",
    pinecone_index_name="my-index"
)

# 폴더 처리
result = agent.process_folder(
    folder_path="./documents",
    namespace="my-docs",
    verbose=True
)

print(f"처리된 파일: {result.processed_files}")
print(f"업로드된 벡터: {result.uploaded_vectors}")

# 검색
results = agent.search(
    query="반도체 공정",
    top_k=5
)

for r in results:
    print(f"Score: {r['score']:.4f}")
    print(f"Content: {r['metadata']['content'][:200]}")
```

## 지원 파일 형식

| 형식 | 확장자 | 처리 방식 |
|------|--------|-----------|
| 이미지 | .png, .jpg, .jpeg, .gif, .bmp, .webp | Vision API로 설명 생성 |
| 마크다운 | .md, .markdown | 시맨틱 청킹 |
| JSON | .json | 구조 기반 분할 |

## 프로젝트 구조

```
SafeFactory/
├── main.py              # CLI 인터페이스
├── requirements.txt     # 의존성
├── .env.example         # 환경변수 예시
├── README.md
└── src/
    ├── __init__.py
    ├── agent.py             # 메인 에이전트
    ├── file_loader.py       # 파일 로딩
    ├── image_describer.py   # 이미지 설명 생성
    ├── semantic_chunker.py  # 시맨틱 청킹
    ├── embedding_generator.py  # 임베딩 생성
    └── pinecone_uploader.py    # Pinecone 업로드
```

## 라이선스

MIT License

File: documents/ncs/반도체개발/LM1903060106_반도체_제조_공정_개발/20260121_173925_LM1903060106_반도체_제조_공정_개발.md (part 1 of 5)
![](_page_0_Picture_0.jpeg)

# NCS학습모듈 반도체 제조 공정 개발

# LM1903060106\_15v4

![](_page_0_Picture_3.jpeg)

NCS 학습모듈은 교육훈련기관에서 출처를 명시하고 교육적 목적으로 활용할 수 있습니다. 다만 NCS 학습모듈에는 국가(교육부)가 저작재산권 일체를 보유하지 않은 저작물들(출처가 표기되어 있는 도표, 사진, 삽화, 도면 등)이 포함되어 있으므로 이러한 저작물들의 변형, 복제, 공연, 배포, 공중 송신 등과 이러한 저작물들을 활용한 2차 저작물의 생성을 위해서는 반드시 원작자의 동의를 받아야 합니다.

# NCS 학습모듈의 이해

※ 본 학습모듈은 「NCS 국가직무능력표준」사이트(http://www.ncs.go.kr) 에서 확인 및 다운로드 할 수 있습니다.

### (1) NCS 학습모듈이란?

- 국가직무능력표준(NCS: National Competency Standards)이란 산업현장에서 직무를 수행하기 위해 요구되는 지식·기술·소양 등의 내용을 국가가 산업부문별·수준별로 체계화한 것으로 산업현장의 직무를 성공적으로 수행하기 위해 필요한 능력(지식, 기술, 태도)을 국가적 차원에서 표준화한 것을 의미합니다.
- 국가직무능력표준(이하 NCS)이 현장의 '직무 요구서'라고 한다면, NCS 학습모듈은 NCS의 능력단위를 교육훈련에서 학습할 수 있도록 구성한 '교수·학습 자료'입니다. NCS 학습모듈은 구체적 직무를 학습할 수 있도록 이론 및 실습과 관련된 내용을 상세하게 제시하고 있습니다.

![](_page_2_Figure_6.jpeg)

● NCS 학습모듈은 다음과 같은 특징을 가지고 있습니다.

첫째, NCS 학습모듈은 산업계에서 요구하는 직무능력을 교육훈련 현장에 활용할 수 있도록 성취목표와 학습의 방향을 명확히 제시하는 가이드라인의 역할을 합니다. 둘째, NCS 학습모듈은 특성화고, 마이스터고, 전문대학, 4년제 대학교의 교육기관 및 훈련기관, 직장교육기관 등에서 표준교재로 활용할 수 있으며 교육과정 개편 시에도 유용하게 참고할 수 있습니다. ● NCS와 NCS 학습모듈 간의 연결 체제를 살펴보면 아래 그림과 같습니다.

![](_page_3_Figure_1.jpeg)

### (2) NCS 학습모듈의 체계

NCS 학습모듈은 1.학습모듈의 위치 , 2.학습모듈의 개요 , 3.학습모듈의 내용 체계 , 4.참고 자료 ,
 5.활용 서식/부록 으로 구성되어 있습니다.

### 1. NCS 학습모듈의 위치

NCS 학습모듈의 위치는 NCS 분류 체계에서 해당 학습모듈이 어디에 위치하는지를 한 눈에
 볼 수 있도록 그림으로 제시한 것입니다.

예시 : 이 · 미용 서비스 분야 중 네일미용 세분류

NCS-학습모듈의 위치

| 대분류 | 이용 · 숙박 · 여행 · 오락 · 스포츠 |          |  |
|-----|-------------------------|----------|--|
| 중분류 | 이・미용                    |          |  |
| 소분류 |                         | 이 미용 서비스 |  |

| 세 <del>분류</del> |             |           |
|-----------------|-------------|-----------|
| 헤어미용            | 능력단위        | 학습모듈명     |
| 피부미용            | 네일 샵 위생 서비스 | 네일숍 위생서비스 |
| 메이크업            | 네일 화장물 제거   | 네일 화장물 제거 |
| 네일미용            | 네일 기본 관리    | 네일 기본관리   |
| 이용              | 네일 랩        | 네일 랩      |
|                 | 네일 팁        | 네일 팁      |
|                 | 젤 네일        | 젤 네일      |
|                 | 아크릴릭 네일     | 아크릴 네일    |
|                 | 평면 네일아트     | 평면 네일아트   |
|                 | 융합 네일아트     | 융합 네일아트   |
|                 | 네일 샵 운영관리   | 네일숍 운영관리  |

### 학습모듈은

NCS 능력단위 1개당 1개의 학습모듈 개발을 원칙으로 합니다. 그러나 필요에 따라 고용 단위 및 교과단위를 고려하여 능력단위 몇 개를 묶어서 1개의 학습모듈로 개발할 수 있으며, NCS 능력단위 1개를 여러 개의 학습 모듈로 나누어 개발할 수도 있습니다.

![](_page_5_Figure_1.jpeg)

- 🔾 활용안내

예시 : 네일미용 세분류의 '네일 기본관리' 학습모듈

![](_page_5_Figure_4.jpeg)

프리에지, 니퍼, 퓨셔, 폴리시, 네일 파일, 스퀘어형, 스퀘어 오프형, 라운드형, 오발형, 포인트형

### 3. NCS 학습모듈의 내용 체계

![](_page_6_Figure_2.jpeg)

![](_page_6_Figure_3.jpeg)

와 광택을 위해 톱코트를 도포하다. 네일 보강제(Nail Strengthner)를 바를 시에는 베이스코

트를 도포하기 전에 사용한다

![](_page_7_Figure_0.jpeg)

|                                                                                                          | 교수·학습 방법은                                                                                            |
|----------------------------------------------------------------------------------------------------------|------------------------------------------------------------------------------------------------------|
| 학습3 교수·학습 방법 ◀                                                                                           | 학습목표를 성취하는데 필요한 교수 방법과 학습 방법<br>을 제시하였습니다.                                                           |
| 교수 방법 🚽                                                                                                  | 교수 방법은                                                                                               |
| <ul> <li>컬러링 제품의 성분과 칼라별 점도의 차이, 베이스코트와 톱코트의 역할, 폴리시 잡는 방법,<br/>큐어링 시간 등의 내용을 화면 자료와 함께 설명한다.</li> </ul> | 해당 학습활동에 필요한 학습내용, 학습내용과 관련된 학습<br>자료명, 자료 형태, 수행내용의 진행 방식 등에 대하여 제시                                 |
| <ul> <li>서식지를 활용하여 네일 컬러링 방법을 그림으로 그려 보게 한 뒤, 다양한 컬러링의 매뉴얼을<br/>그려서 숙지하도록 한다.</li> </ul>                 | 하였습니다. 또한 학습자의 수업참여도를 제고하기 위한 방<br>법 및 수업진행상 유의사항 등도 제시하였습니다. 선수학습<br>이 필요한 학습을 학습자가 숙지하였는지 교수자가 확인하 |
| • 젤 컬러링 시 주의사항을 계속 숙지시키도록 하며, 큐어링 시간에 대해 작성하도록 한다.                                                       | 는 과정으로 활용할 수도 있습니다.                                                                                  |
| 학습 방법                                                                                                    | 학습 방법은                                                                                               |
| • 컬러링을 위한 재료의 필요성과 사용방법을 숙지하고 컬러링 메뉴얼 과정에 맞추어 작업 내용을<br>이해한다.                                            | 해당 학습활동에 필요한 학습자의 자기주도적 학습 방법<br>을 제시하였습니다. 또한 학습자가 숙달해야 할 실기능력<br>과 학습과정에서 주의해야 할 사항 등으로 제시하였습니     |
| • 컬러링의 다양성에 대한 용어를 숙지하고 진행과정에 맞추어 내용을 작업한다.                                                              | 다. 학습자가 학습을 이수하기 전에 반드시 숙지해야 할<br>기본 지식을 학습하였는지 스스로 확인하는 과정으로 활                                      |
| • 곌 컬러링 시 적합한 큐어링 시간을 선택해서 큐어링 해본다.                                                                      | 용할 수 있습니다.                                                                                           |

![](_page_8_Figure_1.jpeg)

# [NCS-학습모듈의 위치]

| 대분류 | 전기·전자 |        |       |
|-----|-------|--------|-------|
| 중분류 |       | 전자기기개발 |       |
| 소분류 |       |        | 반도체개발 |

| 세분류   |                 |                 |
|-------|-----------------|-----------------|
| 반도체개발 | 능력단위            | 학습모듈명           |
| 반도체제조 | 반도체 제품 기획       | 반도체 제품 기획       |
| 반도체장비 | 반도체 아키텍처 설계     | 반도체 아키텍처 설계     |
| 반도체재료 | 아날로그 회로 설계      | 아날로그 회로 설계      |
|       | 디지털 회로 설계       | 디지털 회로 설계       |
|       | 레이아웃 설계         | 레이아웃 설계         |
|       | 반도체 제조 공정 개발    | 반도체 제조 공정 개발    |
|       | 패키지 제품 설계       | 패키지 제품 설계       |
|       | 패키지 조립 공정 개발    | 패키지 조립 공정 개발    |
|       | 반도체 제품 기능·성능 검증 | 반도체 제품 기능·성능 검증 |
|       | 반도체 신뢰성 평가      | 반도체 신뢰성 평가      |

| 학습모듈의 개요                       | 1   |
|--------------------------------|-----|
| 학습 1. 공정 흐름도 해석하기              |     |
| 1-1. 웨이퍼 종류와 특성 해석             | 3   |
| 1-2. MOSFET 구조 해석              | 10  |
| 1-3. 반도체 제조 공정 흐름도 파악          | 18  |
| • 교수・학습 방법                     | 43  |
| • 평가                           | 44  |
| 학습 2. 단위 소자 개발하기               |     |
| 2-1. 소자 측정 및 특성 데이터 평가 해석      | 46  |
| 2-2. 소자 측정 장비 파악               | 52  |
| • 교수・학습 방법                     | 55  |
| • 평가                           | 56  |
| 학습 3. 공정 소재 평가하기               |     |
| 3-1. 공정 소재 측정 및 특성 평가          | 58  |
| 3-2. 공정 소재 평가 장비 구성 및 동작 원리 파악 | 86  |
| • 교수・학습 방법                     | 94  |
| • 평가                           | 95  |
| 학습 4. 공정 장비 운용하기               |     |
| 4-1. 단위 공정, 장비 확인              | 98  |
| 4-2. 각 공정 장비 구성 및 동작 원리 파악     | 121 |

| • 교수・학습 방법                   | 141 |
|------------------------------|-----|
| • 평가                         | 143 |
| 학습 5. 계측 운용 및 평가하기           |     |
| 5-1. 표준 계측 및 분석 수행           | 145 |
| 5-2. 데이터 특성 평가 및 문서 작성       | 153 |
| • 교수・학습 방법                   | 157 |
| • 평가                         | 159 |
| 학습 6. 단위 공정 최적화하기            |     |
| 6-1. 공정 개선 요구 사항별 특성 분류      | 161 |
| 6-2. 공정 특성 평가                | 167 |
| 6-3. 공정 최적화 방법 설계 및 각종 센서 활용 | 172 |
| • 교수・학습 방법                   | 179 |
| • 평가                         | 181 |
|                              |     |
|                              |     |

**참고 자료 184**

# 반도체 제조 공정 개발 학습모듈의 개요

### 학습모듈의 목표

설계된 반도체 회로를 웨이퍼에 구현하기 위하여 공정 흐름도 해석 및 단위 소자 개발을 통해 공정 장비 운용, 계측 운용 및 평가, 단위 공정 최적화를 할 수 있다.

### 선수학습

반도체 테스트 장비 운영(1903060206\_14v3), 반도체 장비시설 운영(1903060208\_14v3), 반도체 장 비 시제품 성능 평가(1903060311\_14v1), 반도체 장비 전장 조립(1903060310\_14v1), 반도체 재료 안전관리(1903060411\_14v1)

### 학습모듈의 내용체계

|                 |                                                 | NCS 능력단위 요소       |              |  |
|-----------------|-------------------------------------------------|-------------------|--------------|--|
| 학습              | 학습 내용                                           | 코드번호              | 요소 명칭        |  |
|                 | 1-1. 웨이퍼 종류와 특성 해석                              |                   |              |  |
| 1. 공정 흐름도 해석하기  | 1-2. MOSFET 구조 해석                               | 1903060106_15v4.1 | 공정 흐름도 해석하기  |  |
|                 | 1-3. 반도체 제조 공정 흐름도 파악                           |                   |              |  |
|                 | 2-1. 소자 측정 및 특성 데이터 평가                          |                   |              |  |
| 2. 단위 소자 개발하기   | 해석                                              | 1903060106_15v4.2 | 단위 소자 개발하기   |  |
|                 | 2-2. 소자 측정 장비 파악                                |                   |              |  |
|                 | 3-1. 공정 소재 측정 및 특성 평가                           |                   |              |  |
| 3. 공정 소재 평가하기   | 3-2. 공정 소재 평가 장비 구성 및 1903060106_15v4.3         |                   | 공정 소재 평가하기   |  |
|                 | 동작 원리 파악                                        |                   |              |  |
|                 | 4-1. 단위 공정, 장비 확인                               |                   |              |  |
| 4. 공정 장비 운용하기   | 4-2. 각 공정 장비 구성 및 동작 1903060106_15v4.4<br>원리 파악 |                   | 공정 장비 운용하기   |  |
|                 | 5-1. 표준 계측 및 분석 수행                              |                   |              |  |
| 5. 계측 운용 및 평가하기 | 5-2. 데이터 특성 평가 및 문서 작성                          | 1903060106_15v4.5 | 계측 운용 및 평가하기 |  |
| 6. 단위 공정 최적화하기  | 6-1. 공정 개선 요구 사항별 특성<br>분류                      |                   |              |  |
|                 | 6-2. 공정 특성 평가                                   | 1903060106_15v4.6 | 단위 공정 최적화하기  |  |
|                 | 6-3. 공정 최적화 방법 설계 및 각<br>종 센서 활용                |                   |              |  |

### 핵심 용어

반도체 공정, 반도체 소자, 반도체 계측, 반도체 공정 흐름도, 반도체 장비, 공정 소재, MOSFET

# 학습 1 공정 흐름도 해석하기

| 학습 2 | 단위 소자 개발하기   |
|------|--------------|
| 학습 3 | 공정 소재 평가하기   |
| 학습 4 | 공정 장비 운용하기   |
| 학습 5 | 계측 운용 및 평가하기 |
| 학습 6 | 단위 공정 최적화하기  |
|      |              |

# **1-1.** 웨이퍼 종류와 특성 해석

학습 목표 • 웨이퍼 종류와 특성을 해석하고 설명할 수 있다.

## 필요 지식 /

실리콘 웨이퍼(silicon wafer) 개요

반도체에 사용되는 실리콘은 지구에 풍부한 원소이고, 지구 지각의 약 25%를 구성하고 있 다. 일반적으로 산화물실리콘(SiO₂)으로 모래, 암석, 광물 등의 형태로 존재하며 반도체 산업에 매우 안정적으로 공급할 수 있는 재료일 뿐만 아니라 독성이 전혀 없어 환경적으 로 매우 우수한 재료이다.

또 실리콘으로 만들어진 실리콘 웨이퍼는 넓은 에너지 밴드(energy band-gap:1.2eV)를 가 지고 있기 때문에 비교적 고온(약 200℃ 정도까지)에서도 소자가 동작할 수 있는 장점이 있다.

실리콘의 녹는점은 1412℃로 실리콘이 높은 온도의 공정을 견딜 수 있어 응용성과 신뢰도 가 높은 상태에서 반도체가 작동할 수 있다는 장점이 있다. 반도체 재료로 실리콘을 이용 하는 중요한 이유는 실리콘 표면 위의 실리콘 산화막이 자연적으로 성장할 수 있는 능력 을 갖고 있기 때문이다. SiO₂는 외부의 오염으로부터 실리콘을 보호하기 위해서 우수한 화학 장벽으로 동작하는 양질의 안정적인 절연체이다. 전기적인 안정도는 직접 회로에서 인접한 도체 사이의 누설이 발생하지 않도록 해주기 때문에 대단히 중요하다.

암석에서 추출된 실리콘은 정제 과정을 거쳐 고순도 다결정 실리콘으로 형성되고 이를 단 결정 실리콘 웨이퍼로 제조하는 장비는 오늘날 전체 산업 분야에서 없어서는 안 될 중요 한 부품이 되었다. 특히 각종 전자 제품, 사업 자동화 기계, 컴퓨터, 인공위성 등 오늘날

### 전 산업 분야에 영향을 미치고 있다.

![](_page_15_Picture_1.jpeg)

[그림 1-1] 실리콘 웨이퍼

웨이퍼의 종류

웨이퍼 종류는 여러 가지로 분류할 수 있는데, 첨가 불순물 종류에 따른 분류, 웨이퍼 직 경의 크기에 따른 분류, 추가적인 공정에 의한 분류, 웨이퍼 결정 성장 방향에 따른 분류 등을 할 수 있다.

1. 웨이퍼의 종류

- (1) 반도체 첨가되는 불순물 재료에 따라 분류
  - (가) N-형 실리콘(n-type silicon): 5가 원소 --> 인(P). 안티몬(Sb) , 비소(As) 도펀트 (dopant) 사용
  - (나) P 형 실리콘 (P-type silicon) : 3가 원소 --> 붕소 (B) 도펀트(dopant) 사용
- (2) 결정 성장 방향에 따른 분류
  - (가) 결정 성장 방향에 따라 <100>, <111>로 나눌 수 있다.
  - (나) 웨이퍼가 장비 안에서의 자동화된 조작과 방향 표시를 위해 편평한 모양과 넛 치(notch) 모양으로 가공된다.

![](_page_16_Figure_0.jpeg)

[그림 1-2] 실리콘 웨이퍼 편평한 모양과 넛치(notch) 모양

(3) 웨이퍼 직경에 따른 분류

웨이퍼 직경의 크기에 따라 4인치(100mm), 5인치(125mm), 6인치(150mm), 8인치 (200mm), 12인치(300mm) 등으로 나눈다. 생산성 향상을 위하여 대구경화 되어가는 추 세이다.

![](_page_16_Picture_4.jpeg)

[그림 1-3] 실리콘 웨이퍼 직경의 크기

### (4) 추가적인 공정에 따른 분류

추가적인 공정을 통해 폴리시드(polished) 웨이퍼, 에피텍시얼(epitaxial) 웨이퍼, SOI 웨 이퍼 등으로 나눌 수 있다. 또한 웨이퍼는 원재료에 따라 실리콘 웨이퍼, 게르마늄(Ge) 웨이퍼, 갈륨비소(GaAs) 웨이퍼 등으로 구분한다. 이중 상업적으로 실리콘 웨이퍼가 가 장 널리 쓰이며, 실리콘 웨이퍼는 다음과 같이 구분할 수 있다.

### (가) 에피 (EPI) 공정: 규소 에피텍셜 필름(Si epitaxial film)

규소 에피텍셜(Si epitaxial) 공정은 기존 실리콘 기판에 동일한 결정구조를 유지하 면서 화학적 증착법을 이용해 또 다른 단결정 실리콘을 증착시키는 것을 말한다. 에피(EPI) 공정의 장점으로는 에피(EPI) 실리콘 내의 불순물 농도 조절이 용이하여 실리콘 기판과는 다른 불순물 농도(비저항)를 갖는 에피(EPI) 실리콘을 성장시킬 수 가 있다는 점이다. 또한 일반 실리콘 웨이퍼에서 산소나 탄소가 포함되어 있지만 에피(EPI) 공정에서는 이들이 전혀 포함되지 않은 에피(EPI) 실리콘을 증착시킬 수 있으며, 이런 장점들로 인하여 소자의 특성을 향상시킬 수가 있다.

최근에는 트랜지스터의 소스/드레인(source/drain) 영역에 에피(EPI) 실리콘을 증착하 여 소자의 특성 (속도)을 향상시키는 쪽으로 활용 범위를 넓혀가고 있다.

현재의 에피 웨이퍼 시장은 소구경 및 비메모리 분야에 걸쳐 중점적으로 형성되어 있으나, 웨이퍼의 대구경화 및 메모리의 고집적화에 따라 에피 웨이퍼 사용이 더욱 늘어날 전망이다.

![](_page_17_Figure_4.jpeg)

[그림 1-4] 에피 공정

### (나) SOI(silicon on insulator) 웨이퍼

웨이퍼는 앞으로 대구경화의 추세와 더불어 새로운 형태의 웨이퍼의 상용화가 예 상된다. 새로운 형태의 웨이퍼로 예상되는 것은 실리콘 단결정으로만 이루어진 일 반적인 실리콘 웨이퍼와 달리 실리콘 단결정층 사이에 절연층이 형성되어 있는 실 리콘 2중막 구조의 SOI(silicon on insulator) 웨이퍼이다.

실리콘 반도체를 만드는 데 실제로 이용되는 실리콘 웨이퍼 표면은 그 밑 부분인 기층부에 여러 가지 결함이나 불순물들이 있을 경우 초미세 회로 가공 및 완성된 반도체의 성능에 좋지 않은 영향을 주게 된다.

SOI 웨이퍼는 표면과 기층부 사이에 절연층을 인위적으로 형성시켜 기층부로부터 의 영향을 제거하여 절연체 위에 형성된 고순도 실리콘층을 가공하여 효율 및 특 성을 대폭 향상시킨 웨이퍼이다.

SOI 웨이퍼는 절연체(열산화막)로 차단된 얇은 무결점 실리콘층을 제공하기 때문에 절연벽이나 웰(well) 형성 공정 등을 줄일 수 있다. 이로 인해 반도체 업체는 제품 개발 및 생산 기간과 비용을 줄일 수 있고 또한 현재의 장비를 그대로 사용하거나 오히려 줄일 수 있어 설비 투자에 대한 부담이 없다. 따라서 SOI 웨이퍼의 가격이 기존 실리콘 웨이퍼에 비해 다소 비싸더라도 전체적 인 생산 비용이 줄어들기 때문에 오히려 이익을 얻을 수 있다. 특히 SOI 기술은 트랜지스터의 저항을 줄여 저전력 고속 칩을 생산할 수 있도록 함으로써 1기가급 이상의 메모리 반도체는 물론 저전력과 저전압 특성이 요구되는 휴대형 정보통신기기용 반도체 소자 생산에 폭넓게 사용될 것으로 보인다. SOI 웨 이퍼는 기존 웨이퍼에 비해 매우 높은 가격을 형성하고 있어 아직까지 그 적용 분 야가 매우 제한적이지만 향후 반도체의 고집적화가 급진전될 경우 이 제품을 채용 할 수밖에 없을 것으로 예상된다. 또한 당분간 폴리시드 제품이 주력 웨이퍼의 자 리를 계속 고수하고 에피 웨이퍼는 일부 분야에서만 사용될 것이나 기가급 반도체 가 양산될 시점부터 SOI 웨이퍼의 채택도 본격화될 것으로 예상된다.

- 웨이퍼 특성
  - 1. 웨이퍼의 특성
    - (1) 전기적 특성

단결정으로 성장시킨 실리콘 결정에는 전기 전도도를 위해 의도적으로 첨가한 불순물 (B, P, Sb) 이외에는 가능한 한 불순물을 억제시켜야 한다. 그리고 결정 성장(crystal growing) 시 인위적으로 주입되는 도펀트(dopant)에 의해 도체(conductor)와 부도체 (insulator) 사이의 전기 전도도를 갖게 되는데, 이를 반도체(Semiconductor)라고 한다.

(2) 결정 특성

실리콘 웨이퍼는 고순도의 다결정 실리콘을 용융시켜 특정 방향으로 성장시킨 단결정 실리콘으로서 이 성장 방향은 디바이스 프로세스(device process)에 기계적 특징 (mechanical properties), 확산(diffusion), 이온 주입(ion implantation), 식각(etching) 등에 영향을 끼친다.

(3) 가공 특성

실리콘 웨이퍼의 표면은 디바이스 프로세스(device process)의 원활함과 고품질 회로를 구성하기 위해, 회로 제조 시 치명적인 영향을 주는 표면 데미지(particle, scratch)나 미량의 화학적 성분이 표면에 잔존해서는 안 되며, 극도의 평탄도(flatness)가 요구된다. 따라서 슬라이싱(slicing), 래핑(lapping), 폴리싱(polishing) 작업 시 미세한 진동 (vibration)도 억제되어야 하며, 웨이퍼를 손으로 만져서도 안 된다. 또 전기적 특성이 없는 물(deionized water)로 세척하여 표면 정전기를 방지하고, 청정 실(cleanroom)에서 작업하여 고도의 청결을 유지해야 한다.

### 수행 내용 / 웨이퍼 종류 파악하기

### 재료·자료

6인치 및 8인치 베어 웨이퍼

### 기기(장비 ・ 공구)

해당 사항 없음.

### 안전 ・ 유의 사항

- 반도체 회로를 웨이퍼 상에 가공하는 공정 업무에 적용한다.
- 웨이퍼는 깨지기 쉬워서 취급을 각별히 조심해야 하며 오염이 되지 않도록 취급해야 한다.

### 수행 순서

- 반도체 제조 공정에 사용되는 웨이퍼에 대하여 그 종류를 파악하고 또한 구별 방법을 알 아본다.
  - 1. 반도체 제조 공정에 사용되는 웨이퍼는 반도체 응용 제품군에 따라, 또는 반도체 사용 용도에 따라 기본 웨이퍼 사용을 구별할 수 있다.
    - (1) 낮은 전압을 갖고 수많은 로직이 집적된 단일 칩 시스템(SoC) 제품인 경우 낮은 손 실 전류와 적은 전력 손실을 위해 정제된 웨이퍼를 선택하게 되며 특히 실리콘 내 불순물을 조절한 웨이퍼를 주문하여 사용한다.
    - (2) 높은 전압을 갖는 제품에 사용되는 웨이퍼는 소자 분리에 효과적인 SOI 웨이퍼를 사용하거나 또는 레치업 등 소자 간의 간섭을 최소화하기 위해 기판에 고이온이 주입된 서브 웨이퍼를 사용하게 된다.
    - (3) 고전압을 갖는 전력 소자용 웨이퍼는 서브 기판 위에 에피층을 한 번 더 올린 에피 웨이퍼를 사용하여 고전력, 고전류에 유용하도록 웨이퍼를 구성하여 반도체 제조에 사용한다.
    - (4) 웨이퍼는 크기에 따라서도 구분할 수 있다. 2~3인치부터 웨이퍼 제조가 시작되며 4 인치, 5인치, 6인치, 8인치(200mm), 12인치(300mm)까지 반도체 제조에 사용되고 있 으며 향후에는 18인치(450mm)까지 고려되고 있다.
  - 2. 반도체에 첨가되는 불순물 재료에 따라 구별할 수 있다.
    - (1) N-형 실리콘(n-type silicon) : 5가 원소 --> 인(P). 안티몬(Sb) , 비소(As) 도펀트 (dopant)를 사용하는 웨이퍼이다.

- (2) P 형 실리콘(P-type silicon) : 3가 원소 --> 붕소 (B) 도펀트(dopant)를 사용하는 웨이 퍼이다.
- 3. 결정 성장 방향에 따라 구별할 수 있다.
  - (1) 결정 성장 방향에 따라 <100>, <111>로 나눌 수 있다.
  - (2) 웨이퍼가 장비 안에서의 자동화된 조작과 방향표시를 위해 평편한 모양과 넛치 (notch) 모양으로 가공된다.
- 4. 웨이퍼 직경에 따라 구별할 수 있다.
  - (1) 웨이퍼 직경의 크기에 따라 4인치(100mm), 5인치(125mm), 6인치(150mm), 8인치 (200mm), 12인치(300mm) 등으로 구별할 수 있다.
- 5. [그림 1-5] 웨이퍼 사양서를 참조하여 <표 1-1> 반도체 웨이퍼 종류 체크 리스트 양식에 작성한다.

![](_page_20_Picture_7.jpeg)

[그림 1-5] 웨이퍼 구별 사양서(예)

<표 1-1> 반도체 웨이퍼 종류 체크리스트

| 웨이퍼 종류 체크 리스트 |  |
|---------------|--|
| 제조 회사         |  |
| 웨이퍼 직경(mm)    |  |
| 웨이퍼 종류        |  |
| 결정 성장 방향      |  |
| 첨가 불순물 종류     |  |
| 웨이퍼 유형(type)  |  |
| 비저항(Ω-cm)     |  |
| 두께(mm)        |  |
| 성장 방법         |  |

# **1-2.** MOSFET 구조 해석

학습 목표 • MOSFET 제작 구조를 해석하고 설명할 수 있다.

# 필요 지식 /

시모스(CMOS) 트랜지스터 구조

1. 전계 효과 트렌지스터(FET: field effect transistor)

전계 효과 트랜지스터(FET)는 전류 증폭용 소자인 쌍극성 트랜지스터(BJT)와는 달리 전압 증폭용 소자이다. 쌍극성 트렌지스터와의 유사점은 트랜지스터를 구성하는 재료와 3개의 전극이 있다는 것이다. 전계 효과 트렌지스터가 갖는 장점은 낮은 전압과 낮은 전력 소비 에 있다.

쌍극성 트렌지스터의 경우 트랜지스터 동작은 베이스 전류의 인가에서 시작되지만 전계 효과 트렌지스터의 경우는 전기장을 형성하기 위해 게이트에 전압을 가함으로써 소자가 동작한다. 이렇게 전기장을 형성하여 그 효과에 의해 소자 동작을 시작한다는 의미로 FET(field effect transistor)이라고 부른다.

전계 효과 트렌지스터는 크게 두 가지 형태로 구별되는데 하나는 제이펫(JFET)로 피엔(pn) 접합 구조를 이용한 트랜지스터이고, 다른 하나는 두 전극 사이에 얇은 유전체로 절연되 는 구조를 갖는 MOSFET이다. 이 MOSFET는 선형/아날로그 회로 증폭기와 디지털 회로에 서 스위칭 부품 소자로 활용된다.

2. 모스페트(MOSFET: metal oxide semiconductor FET)

논리회로(logic circuit) 응용에 널리 이용하고 있고, IC 구성 부품에 주요한 소자이다. MOSFET는 NMOS(n-채널)과 PMOS(p-채널)의 두 가지 형태를 갖는데 각 소자에 흐르는 다 수 전류 캐리어(carrier)에 의해 결정된다. [그림 1-6]에 두 종류 MOSFET의 기하학적 단면 구조가 도시되어 있다.

![](_page_22_Figure_0.jpeg)

[그림 1-6] NMOS와 PMOS의 기하학적 단면도

![](_page_22_Figure_3.jpeg)

### 3. CMOSFET(complementary MOSFET)

MOSFET의 초기 사용은 NMOS 트랜지스터가 주류를 이루었다. PMOS 트랜지스터는 특정 한 전자 응용에 사용되지만 NOMS 트랜지스터 IC 장치들이 PMOS 장치들과 비교해 우수 한 성능을 보였기 때문이다. 현재는 이 두 종류의 MOSFET의 장점을 이용하는 시모스 (CMOS) 트랜지스터를 활용하여 소비 전력 효율의 결합, 설계 스케일링(scaling) 기술 제조 공정의 발전에 힘입어 각광받는 트랜지스터로 발전해 가고 있다. 시모스(CMOS)는 NMOS 와 PMOS를 동일한 공정 안에서 동시에 만들 수 있다. 그 기하학적 구조가 [그림 1-7]에 도시되어 있다.

![](_page_22_Figure_7.jpeg)

[그림 1-7] 시모스(CMOS) 트랜지스터의 기하학적 단면도

시모스(CMOS) 트랜지스터 작동 원리

1. NMOS 트랜지스터 작동 원리

[그림 1-8]은 NMOSFET의 기본 동작 원리를 회로도에 램프를 첨가하여 설명한 것이다. 동 작 원리를 정리하면 다음과 같다.

(1) [그림 1-8]의 (a)는 게이트로의 입력 전압이 없기 때문에 게이트 산화막 아래로 채

널이 형성되지 않아 소스와 드레인이 개방 상태이므로 소스와 드레인 사이에 전류 가 흐르지 않는다. 이는 p-n 접합 다이오드의 상태와 같다.

- (2) 이 상태에서 [그림 1-8]의 (b)처럼 스위치가 닫히면 플러스 0.7V의 작은 바이어스 전압이 게이트와 소스 양단에 동일하게 공급된다.
- (3) 이로 인해 게이트에 플러스 정전하가 생기고, 산화막 하단에 음전하가 생성되어 소 스와 드레인 간의 기판 상부에 채널이 형성된다.
- (4) 동시에 전기장이 게이트의 플러스 전하에 의해 생성되고, p-타입(p-type) 기판의 상 층 정공을 아래쪽으로 밀어내고 전자를 채널 안으로 끌어당긴다.
- (5) 이때 드레인에 걸려 있는 플러스 3V 전원에 의해 전자들은 자유롭게 흘러서 마이 너스(-) 단자로부터 소스를 통해서 n 채널과 드레인, 플러스(+) 전원 쪽의 램프를 통 해서 흐르게 된다.
- (6) 전자의 흐름은 드레인과 소스 간 전류(Ids)에 흐름이 되고, 램프는 점등된다.

![](_page_23_Figure_6.jpeg)

[그림 1-8] NMOSFET의 동작 원리도

2. PMOS 트랜지스터 작동 원리

[그림 1-9]는 PMOSFET의 기본 동작 원리를 회로도에 램프를 첨가하여 설명하고 있다. 동 작 원리를 정리하면 다음과 같다.

- (1) [그림 1-9]의 (a)는 게이트로의 입력 전압이 없기 때문에 게이트 산화막 아래로 채 널이 형성되지 않아 소스와 드레인이 개방 상태이므로 소스와 드레인 사이에 전류 가 흐르지 않는다. 이는 p-n 접합 다이오드의 상태와 같다.
- (2) 이 상태에서 [그림 1-9]의 (b)처럼 스위치가 닫히면 마이너스 0.7V의 작은 바이어스 전압이 게이트와 소스 양단에 동일하게 공급된다.

- (3) 이로 인해 게이트에 마이너스 정전하가 생기고 산화막 하단에 양전하가 생성되어 소스와 드레인 간의 기판 상부에 채널이 형성된다.
- (4) 동시에 전기장이 게이트의 마이너스 전하에 의해 생성되고 n-타입(n-type) 기판의 상층 전자를 아래쪽으로 밀어내어 정공을 채널 안으로 끌어당긴다.
- (5) 이때 드레인에 걸려 있는 마이너스 3V 전원에 의해 정공들이 자유롭게 흘러서 플 러스(+) 단자로부터 소스를 통해 p 채널과 드레인, 플러스(+) 전원 쪽의 램프를 통해 흐르게 된다.
- (6) 전자의 흐름은 드레인과 소스 간 전류(Ids)의 흐름이 되고 램프는 점등된다.

![](_page_24_Figure_4.jpeg)

<sup>[</sup>그림 1-9] PMOSFET의 동작 원리도

### 3. 시모스(CMOS) 인버터(invertor) 작동 원리

시모스(CMOS)는 동일한 직접회로 안에 NMOS와 PMOS를 조합한 구조이다. 이 시모스 (CMOS)는 소비 전력 효율의 결합과 설계 스케일링(scaling) 기술, 제조 공정의 향상을 가 져왔다. 소비 전력 효율과 관련하여, 게이트의 입력 신호가 없을 때에는 전력 소비가 없 다. 스케일링 측면에서는 소형화뿐만 아니라 동작 수행에 필요한 전압까지 낮출 수 있는 장점을 가지고 있는데, 그 간단한 보기로 시모스(CMOS) 인버터(invertor)가 있다. 인버터는 입력단의 신호가 출력단에서 반전되는 특징이 있다. 디지털의 경우 영(0)의 신호 가 일(1)로 바뀐다. NMOS와 PMOS 게이트들은 단일 입력으로 사용되고, 드레인들은 서로 결합되어 단일 출력단으로 사용된다. NMOS의 소스는 접지되고 PMOS의 소스는 바이어스 전압(Vdd)에 연결된다. [그림 1-10]에 CMOSFET의 공정 단면도(a)와 설계 평면도(b)가 도시 되어 있다.

![](_page_25_Figure_0.jpeg)

[그림 1-10] CMOSFET의 공정 단면도와 설계 평면도

시모스(CMOS) 인버터(invertor)는 시모스(CMOS)에 입력된 신호가 출력에서 반전된 형태로 나타난다. 정상 동작은 입력 신호가 플러스인 동안 n-채널(n-channel) 동작을 하고 입력 신호가 마이너스인 동안 p-채널(p-channel)로 동작한다. 시모스(CMOS) 인버터 회로의 효율은 입력 신호 영(0)에서 과도기 동안 발생한다. 입력 신호가 영(0)이면 트랜지스터의 전력 소모가 없다. [그림 1-11]에 인버터의 회로도(a)와 사용되는 회로 심벌이 도시되어 있다.

- 입력된 신호의 위상이 출력에서 반전되는 소자
- 디지털 신호: 0 → 1, 1 → 0

![](_page_26_Figure_0.jpeg)

[그림 1-11] 인버터의 회로도와 회로 심벌

### 수행 내용 / 시모스(CMOS) 트랜지스터 작동 원리 해석하기

### 재료·자료

NMOS 트랜지스터, PMOS 트랜지스터

### 기기(장비 ・ 공구)

해당 사항 없음.

### 안전・유의 사항

- 반도체 제조 공정된 웨이퍼 취급에 오염이나 파손에 주의해야한다.
- 반도체 제조 공정된 웨이퍼 측정 시에는 장비 사용에 주의해야한다.

### 수행 순서

- NMOSFET의 기본 작동 순서를 회로도에 램프를 첨가하여 설명한 것이다. 작동 순서대로 수행해야 한다.
  - 1. NMOS 트랜지스터 작동 순서

![](_page_27_Figure_0.jpeg)

[그림 1-12] NMOSFET의 작동 원리도

- (1) [그림 1-12]의 (a)는 게이트로의 입력 전압이 없기 때문에 게이트 산화막 아래로 채널이 형성되지 않아 소스와 드레인이 개방 상태이므로 소스와 드레인 사이에 전류가 흐르지 않는다. 이는 피-엔(p-n) 접합 다이오드의 상태와 같다.
- (2) 이 상태에서 [그림 1-12]의 (b)처럼 스위치가 닫히면 플러스 0.7V의 작은 바이어스 전압이 게이트와 소스 양단에 동일하게 공급된다.
- (3) 이로 인해 게이트에 플러스 정전하가 생기고, 산화막 하단에 음전하가 생성되어 소스와 드레인 간의 기판 상부에 채널이 형성된다.
- (4) 동시에 전기장이 게이트의 플러스 전하에 의해 생성되고, p-타입(p-type) 기판의 상층 정공을 아래쪽으로 밀어내고 전자를 채널 안으로 끌어당긴다.
- (5) 이때 드레인에 걸려 있는 플러스 3V 전원에 의해 전자들은 자유롭게 흘러서 마이 너스(-) 단자로부터 소스를 통해서 n 채널과 드레인, 플러스(+) 전원 쪽의 램프를 통 해서 흐르게 된다.
- (6) 전자의 흐름은 드레인과 소스 간 전류(Ids)에 흐름이 되고, 램프는 점등된다.
- 2. PMOS 트랜지스터 작동 순서

[그림 1-13]는 PMOSFET의 기본 동작 원리를 회로도에 램프를 첨가하여 설명하고 있다. 작동을 순서대로 수행한다.

![](_page_28_Figure_0.jpeg)

[그림 1-13] PMOSFET의 작동 원리도

- (1) [그림 1-13]의 (a)는 게이트로의 입력 전압이 없기 때문에 게이트 산화막 아래로 채 널이 형성되지 않아 소스와 드레인이 개방 상태이므로 소스와 드레인 사이에 전류 가 흐르지 않는다. 이는 피-엔(p-n) 접합 다이오드의 상태와 같다.
- (2) 이 상태에서 [그림 1-13]의 (b)처럼 스위치가 닫히면 마이너스 0.7V의 작은 바이어 스 전압이 게이트와 소스 양단에 동일하게 공급된다.
- (3) 이로 인해 게이트에 마이너스 정전하가 생기고 산화막 하단에 양전하가 생성되어 소스와 드레인 간의 기판 상부에 채널이 형성된다.
- (4) 동시에 전기장이 게이트의 마이너스 전하에 의해 생성되고 n-타입(n-type) 기판의 상층 전자를 아래쪽으로 밀어내어 정공을 채널 안으로 끌어당긴다.
- (5) 이때 드레인에 걸려 있는 마이너스 3V 전원에 의해 정공들이 자유롭게 흘러서 플 러스(+) 단자로부터 소스를 통해 p 채널과 드레인, 플러스(+) 전원 쪽의 램프를 통 해 흐르게 된다.
- (6) 전자의 흐름은 드레인과 소스 간 전류(Ids)의 흐름이 되고 램프는 점등된다.

# **1-3.** 반도체 제조 공정 흐름도 파악

• 메탈 배선의 적층 구조를 해석하고 설명할 수 있다. • 패드(pad) 및 보호막(passivation layer)의 구조를 해석하고 설명할 수 있다. • 공정 흐름도로부터 필요한 단위 공정을 파악할 수 있다.

# 필요 지식 /

학습 목표

### 시모스(CMOS) 제작 공정 흐름도

1. 소자 분리 단계

시모스(CMOS) 제조 공정의 첫 번째 단계인 소자 분리 공정에서는 시모스(CMOS)를 구성하 는 NMOS, PMOS가 형성될 부분을 트렌치(trench) 공정 기술을 이용하여 분할한다. 도랑처 럼 형성된 부분이 트렌치 부분으로 이 부분은 옥사이드(oxide)로 채워진다. 이 옥사이드는 절연체로 NMOS 트랜지스터와 PMOS 트랜지스터의 전기적 연결을 차단한다. [그림 1-14] 에 소자 분리를 위한 공정 단면도가 도시되어 있다.

![](_page_29_Figure_6.jpeg)

[그림 1-14] 소자 분리를 위한 공정 단면도

### 2. 소자 형성 단계

두 번째 단계인 소자 형성 단계에서는 이 분리된 소자 형성 영역에 NMOS와 PMOS 각각의 소스(source, S), 게이트(gate, G), 드레인(drain, D) 부분을 형성한다. 이때 웰(well)과 소스, 드레인 부분의 도핑(doping)을 위하여 이온 주입 공정 기술이 사용되고, 게이트는 포토, 에칭 공정 기술을 이용하여 폴리 실리콘(poly-silicon)을 형성한다. 소스, 드레인, 게이트 세 부분의 형성으로 트랜지스터 소자 형성이 완성된다. [그림 1-15]은 소자 형성을 위한 공정 단면도를 나타낸 것이다.

![](_page_30_Figure_0.jpeg)

[그림 1-15] 소자 형성을 위한 공정 단면도

3. 소자 배선 단계

마지막으로 소자 배선 공정을 통하여 소자 형성 과정에서 생성된 소스(source), 드레인 (drain), 게이트(gate) 부분에 금속 전극들을 형성한다. [그림 1-16]은 금속 배선 과정에 대한 공정 단면도이다. 이 배선 공정에서는 최종 메탈 전극에서 외부 신호 입력과 전원 입가를 위한 패드(pad) 및 소자를 외부의 환경으로부터 보호하는 보호막 공정을 포함한다.

![](_page_30_Figure_4.jpeg)

[그림 1-16] 소자 배선을 위한 공정 단면도

### 수행 내용 / 공정 흐름도 파악하기

### 재료·자료

- 소자 제작 공정 순서 흐름도 설명서
- MOS 단면 분석 사진

### 기기(장비 ・ 공구)

해당 사항 없음.

### 유의 사항

- 반도체 제조 웨이퍼 취급에 오염이나 파손에 주의해야한다.
- 반도체 제조 공정된 웨이퍼를 측정 시에는 장비 사용에 주의해야한다.

### 수행 순서

- 수행하고자 하는 목표를 설정한다.
  - 1. 모스(MOS) 소자 형성을 위해 사용된 마스크(mask) 레이어를 포함하여 각 공정 순서대로 학습을 진행한다. 각 마스크에 의해 형성되는 소자 각각의 영역을 확인하고 필요한 해당 단위 공정을 파악한다. 또 결과적으로 제작된 소자의 각 터미널 의미를 이해하는 것을 목표로 한다.
- 소자 분리 세부 공정을 진행한다.
  - 1. 웨이퍼에 산화막과 질화막을 증착한다.

시모스(CMOS) 제조 공정의 실리콘 기판은 3족 원소인 보론(boron, B)이 도핑된 p-타입 (p-type) 단결정 실리콘 웨이퍼이며, 결정 방향은 <100>이고 저항은 일반적으로 1.6~2.2Ω -cm이다.

- (1) 준비된 실리콘 웨이퍼는 각 장마다 제조 공정의 이력을 위하여 레이저를 이용하여 마킹(marking)을 실시한다.
- (2) 그 다음 세정을 실시하고, 그 위에 퍼니스(furnace) 장비를 이용하여 분리를 위한 패드 (pad) 옥사이드층을 증착한다.
- (3) 그 위에 LPCVD 장비를 이용하여 질화(nitride)층을 적층한다. [그림 1-17]에 분리층의 구조가 도시되어 있다.

![](_page_32_Figure_0.jpeg)

[그림 1-17] 산화막과 질화막을 적층한 분리층의 구조도

2. 트랜치 (TRENCH) 패턴을 형성한다.

산화막과 질화막이 형성되면 소자가 형성될 층과 이 소자들을 분리할 트렌치(trench)의 모습을 기하학적으로 형성하여야 한다. 패턴과 식각 공정이 이 부분을 담당하는 공정이다.

- (1) 트랜치 패턴 공정은 먼저 트랙 장비에서 감광액을 도포하여 감광막을 만든다.
- (2) 스테퍼나 스캐너와 같은 노광기를 이용하여 준비된 마스크에 패턴을 웨이퍼에 전사 한다.
- (3) 전사가 끝나면 다시 트랙 장비에서 현상을 하게 되고, 감광막에는 기하학적 식각을 위한 패턴이 완성된다.

[그림 1-18]에 포토 공정에 의한 패턴 형성 후 식각한 모습이 도시되어 있다. 공정 순서는 다음과 같다.

![](_page_32_Figure_8.jpeg)

[그림 1-18] STI(shallow trench isolation)가 건식 식각된 모습

### 3. STI 형성을 확인한다.

렌치 식각이 이루어진 웨이퍼는 시각된 트렌치 안에 산화막을 채워 소자들 간의 분리를 마치게 된다.

- (1) 먼저 산화막을 채우기 위하여 먼저 트렌치 벽면에 얇고 순도가 높은 산화막을 확산 로(furnace) 안에서 성장시킨다.
- (2) 그다음 APCVD 방법으로 산화막을 형성시킨다. APCVD는 상압 상태에서 산화막을 기 르기 때문에 성장 속도가 매우 빠르므로 깊은 트렌치를 채우기에 합리적인 CVD 방 법이다.

- (3) 트렌치가 채워지면 후면에 이전 공정에서 수행된 질화막을 화학적으로 식각하여 제 거한다.
- (4) 마지막으로 격자간의 결합이 느슨한 상태에서 원자의 재정렬을 위하여 확산로 (furnace)에서 열 확산으로 재결정화를 실시한다. [그림 1-19]에 STI 형성 공정도가 도시되어 있다.

![](_page_33_Figure_2.jpeg)

[그림 1-19] STI 형성 공정도

4. STI CMP 공정을 한다.

산화막 CMP가 완료되면 산화막 이면에 있던 질화막을 인산혼합용액인 SC1을 사용하여 상온인 메가소닉(megasonic) 상태에서 완전히 제거시킨다. [그림 1-20]에 공정도가 도시되 어 있다.

![](_page_33_Figure_6.jpeg)

[그림 1-20] STI CMP 공정도

### 5. NWELL과 PWELL을 형성한다.

### (1) PWELL 이온 주입 공정을 실시한다.

이후 마스크로 사용되었던 감광막을 플라즈마를 이용한 애시(ash) 건식과 표준 혼합용 액인 SC1, SC2로 습식 세정을 혼용하여 완전히 제거한다. [그림 1-21]에 PWELL 형성 공정도가 도시되어 있다.

![](_page_34_Figure_3.jpeg)

[그림 1-21] PWELL 형성 공정도

### (2) NWELL 이온 주입 공정을 실시한다.

웰 형성을 위한 이온 주입 과정: 마지막으로 웰 형성을 위한 이온 주입이 실행되고, 이때 사용되는 이온 주입 에너지는 830keV 정도이다. 이후 마스크로 사용되었던 감광 막을 플라즈마를 이용한 애시(ash) 건식과 표준 혼합용액인 SC1, SC2로 습식 세정을 혼용하여 완전히 제거한다. [그림 1-22]에 NWELL 형성 공정도가 도식되어 있다.

![](_page_35_Figure_0.jpeg)

[그림 1-22] NWELL 형성 공정도

소자 형성 세부 공정을 진행한다.

- 1. 게이트 패턴을 형성한다.
  - (1) 게이트 공정 흐름도

게이트(gate) 전극 형성은 크게 다섯 단계로 나누어 공정이 진행된다. [그림 1-23]에 게 이트 공정 흐름도가 도시되어 있다.

- (가) 첫번째 단계는 소자분리 형성이 끝난 상태에서 게이트 산화막을 성장시킨다.
- (나) 두 번째 단계는 폴리 실리콘을 게이트 산화막 위에 성장시킨다.
- (다) 세 번째 단계는 성장된 폴리 실리콘에 PMOS 영역을 감광막으로 마스킹하고 N+ 폴리 이온 주입을 실시한다. 이온 주입이 끝나면 감광막을 제거하고 세정 과정 을 거친다.
- (라) 네 번째는 세정된 표면 위에 포토 공정을 통하여 식각될 부분을 개방한다.
- (마) 마지막 다섯 번째 단계는 개방된 영역을 건식 플라즈마 식각한다. 이후 감광막 제거 세정 과정을 통하여 최종적으로 폴리 실리콘으로 형성된 게이트 전극을 완성한다.

![](_page_36_Figure_0.jpeg)

[그림 1-23] 게이트 공정 흐름도

### (2) N+ 폴리 열처리

앞선 웰 이온 주입 후 재결정화를 위해 열처리 과정을 거친 것처럼 N+ 폴리 실리콘도 동일한 목적으로 열처리 과정을 다음과 같이 수행한다. [그림 1-24]에 폴리 실리콘 열 처리 공정도가 도시되어 있다.

![](_page_36_Figure_4.jpeg)

[그림 1-24] 폴리 실리콘 열처리 공정도

### (3) 게이트 패턴과 식각 공정

게이트 패턴과 식각 공정은 게이트 전극이 되는 폴리 실리콘의 기하학적 구조 형성 과정이다. 세부 공정 진행은 다음과 같은 순서로 진행한다. [그림 1-25]에 패턴과 식각 공정의 흐름도가 도시되어 있다.

![](_page_37_Figure_2.jpeg)

[그림 1-25] 게이트 패턴과 식각 공정의 흐름도

2. LDD(lightly doped drain) 형성 공정을 진행한다.

시모스(CMOS) 엘디디(LDD, lightly doped drain) 공정은 크게 두 부분으로 나누어 연속적으 로 진행한다.

- (1) NMOS 지역의 LDD 공정: NLDD
  - (가) 게이트 폴리 형성 구조에서 이온 주입에서의 폴리막 손상을 방지하기 위해 폴 리막 위에 열 산화막을 성장시킨다.
  - (나) 이후 포토의 감광막 도포, 노광, 현상을 통하여 NLDD 패턴을 완성한다.
  - (다) 패턴이 완성되면 아세닉(As) 이온으로 NLDD 이온 주입 영역과 NWELL 컨텍 지 역에 이온 주입을 실시한다.
  - (라) 이온 주입이 완료되면 세정을 실시하여 감광막과 산화막을 제거하고 격자 손상 의 회복을 위한 열처리를 실행한다.
- (2) PMOS 지역의 LDD 공정: PLDD

NLDD 공정 완료 후 덮개 폴리 산화막 증착을 시작으로 PLDD 공정이 시작된다.

- (가) 산화막 위에 포토의 일련 과정(감광막 도포, 노광, 현상)을 되풀이하여 PMOS 영역의 PLDD 패턴을 완성한다.
- (나) 보론(B) 이온으로 PLDD 이온 주입 영역과 PWELL 컨텍 지역에 이온 주입을 실 시한다.
- (다) 이온 주입이 끝나면 세정을 마지막으로 LDD 공정이 완료된다. [그림 1-26]에 LDD 공정 흐름도가 도시되어 있다.

![](_page_38_Figure_3.jpeg)

[그림 1-26] LDD 공정 흐름도

- 3. S/D(source/drain) 형성 공정
  - (1) S/D(source/drain) 공정 흐름

소스와 드레인(S/D, source/drain) 공정은 NSD와 PSD 두 부분의 공정으로 나누어 연속 적으로 진행되며, 소스와 드레인 형성은 한 공정에서 동시에 이루어진다. 소스와 드레 인 공정을 하기 위해 먼저 게이트 측면 공간막이라 불리는 게이트 질화 공간막(nitride spacer)을 형성한다.

[그림 1-27]에 소스와 드레인 형성 공정 흐름이 도시되어 있다.

(2) NSD 세부 공정하기

NSD 공정은 NMOS의 소스와 드레인 정션 형성과 NWELL의 전극 형성 공정이다. 공정은 다음과 같은 내용을 가지고 수행된다. [그림 1-28]에 NMOS 형성 공정 흐름이 도시되어 있다.

- (가) 게이트 측벽 공간막이 형성된 웨이퍼에 포토의 감광막 도포, 노광, 현상을 통하 여 NSD 패턴을 완성한다.
- (나) 패턴이 완성되면 1차 이온 주입을 실시한다. 1차 이온 주입은 아세닉(As) 이온 으로 NSD 이온 주입 영역과 NWELL 컨텍 지역에 이온 주입을 실시한다. 이온 주입은 고전류를 사용하여 1.5×1015(이온수/cm2)의 도즈량과 70keV로 실시한다.
- (다) 1차 아세닉 이온 주입이 끝나면 부가하여 2차로 인(P) 이온을 주입한다. 이온 w 주입은 중전류를 사용하여 1.5×1014(이온수/cm2)의 도즈량과 60keV로 실시한다.
- (라) 이온 주입이 완료되면 플라즈마 에싱, 황산 계열 화학세정, 메가소닉을 동반한 SC1 세정을 실시하여 감광막을 제거한다.

![](_page_39_Figure_4.jpeg)

[그림 1-27] 소스와 드레인 형성 공정 흐름

![](_page_40_Figure_0.jpeg)

[그림 1-28] NMOS 형성 공정 흐름

(3) PSD 공정하기

PSD 공정은 PMOS의 소스와 드레인 정션 형성과 PWELL의 전극 형성 공정이다. 공정은 다음과 같은 내용을 가지고 수행된다.

- (가) NSD가 형성된 웨이퍼에 포토의 감광막 도포, 노광, 현상을 통하여 PSD 패턴을 완성한다.
- (나) 패턴이 완성되면 이온 주입을 실시한다. 이온 주입은 보론(B) 이온으로 PSD 이 주입 영역과 PWELL 컨텍 지역에 이온 주입을 실시한다. 고전류를 사용하여 1.5×1015(이온수/cm2)의 도즈량과 10keV로 아세닉 이온 주입을 실시한다.
- (다) 이온 주입이 완료되면 플라즈마 에싱, 황산계열 화학 세정, 메가소닉을 동반 SC1 세정을 실시하여 감광막을 제거한다.
- (라) 감광막을 제거한 후 RTP 장비에서 1000℃에서 15초 동안 열처리 한다. 이 열처리 과정은 소스, 드레인 정션 구조가 퍼지는 것을 방지하고, 소스, 드레인 영역 내의 불순물의 확산을 막기 위해서이다. 열처리 공정을 마지막으로 소스와 드레인 정션 형성 공정은 완료된다. [그림 1-29]에 PMOS 형성 공정 흐름이 도시되어 있다.

![](_page_41_Figure_0.jpeg)

[그림 1-29] PMOS 형성 공정 흐름

- 소자배선 세부 공정을 실시한다.
  - 1. 컨택 홀 공정하기
    - (1) 1단계(살리사이데이션~PMD 평탄화)

컨택 홀 형성 과정의 첫 번째는 실리콘 표면과 폴리 표면층의 금속화 공정부터 시작 된다. 공정 순서는 다음과 같다.

- (가) 먼저 웨이퍼 전면에 이전 공정에서 형성된 산화막을 제거한다.
- (나) 산화막이 제거되면 웨이퍼 전면에 살리사이데이션을 형성할 금속을 스퍼터링 (sputtering) 한다. 보통 티타늄(Ti) 금속을 사용한다.
- (다) 스퍼터링 된 금속과 실리콘, 폴리 실리콘과의 결합을 위하여 급속 열처리 (RTA,rapid thermal annealing) 방법을 통하여 실리사이드와 폴리사이드를 형성한다.
- (라) 이후 실리콘이 아닌 다른 부분 즉 금속과 결합되지 않는 부분은 습식 식각으로 제거한다.
- (마) 이후 PMD 형성 시 열처리 공정에서 오는 PMD 막과 소스, 드레인, 게이트로 부 터의 이온들의 이동을 막으며, 컨택 홀 식각 시 소스, 드레인, 게이트 표면에 직접 이르러 과도 식각이 이루어지지 않도록 종말점 물질로 사용되는 PMD 라이너(liner)를 증착한다.
- (바) 이후 BPSG PMD 막을 증착한다.

(사) 이후 선 공정에서 게이트와 트렌치 구성에 따른 기하학적 단차 문제 때문에 발 생되는 PMD 막의 높이를 평탄화하는 CMP 공정이 이루어진다. [그림 1-30]에 컨택 홀 1단계 공정도가 도시되어 있다.

![](_page_42_Figure_1.jpeg)

[그림 1-30] 컨택 홀 1단계 공정

(2) 2단계(포토 패턴~감광막) 제거/세정을 한다.

CMP 공정이 끝나면 포토의 감광막 도포, 노광, 현상 공정을 거쳐 식각될 부분의 패턴 을 개방한다. 이후 이 개방 영역을 건식 플라즈마로 식각한다. 식각 후 감광막과 홀 안의 잔류물 제거를 위한 세정 공정이 이루어진다. [그림 1-31]에 컨택 홀 2단계 공정 도가 도시되어 있다.

![](_page_43_Figure_0.jpeg)

[그림 1-31] 컨택 홀 2단계 공정도

(3) 3단계(장막 채우기~세정)

식각 세정 공정이 완료되면 홀을 금속으로 채우는 공정이 시작되는데 마치 모양이 전 기 플러그와 같다 하여 꽉 찬 홀 기둥을 플러그(plug)라 칭하고, 이 홀을 채우는 공정 을 플러그 필(fill)한다고 표현한다. 다음 순서와 같이 공정이 수행된다.

- (가) 장막 금속 벽을 배리어 메탈(barrier metal)을 증착한다.
- (나) 주 금속을 채워간다.
- (다) 평탄화 작업인 CMP 공정이 수행된다.
- (라) 세정 공정을 수행한다.

[그림 1-32]에 컨택 홀 3단계 공정도가 도시되어 있다.

![](_page_44_Figure_0.jpeg)

[그림 1-32] 컨택 홀 3단계 공정도

- (4) 컨택 홀 포토 패턴과 식각 공정
  - (가) 컨텍 포토 공정: CMP 공정이 끝난 웨이퍼 위에 딥(deep) UV 감광액을 이용하여 두께 0-97μm로 감광막을 도포한다. 감광막 도포가 끝나면 마스크를 이용하여 패턴 노광을 진행하고, 현상 공정을 거쳐 식각될 부분의 패턴을 개방한다.
  - (나) 식각 공정: 컨텍 포토 공정이 완료되면 포토의 감광막을 마스크로 하여 RIE 플 라즈마 건식 식각으로 BPSG 산화막을 식각한다. 식각은 PMD 라이너(PMD liner) 막까지 이루어진다. 이후 완전히 산화막을 제거하기 위해 식각 시간만큼 더 식 각을 한다.
  - (다) 세정 공정: 식각이 완료되면 감광막을 제거하기 위하여 피라나 황산 계열 습식 세정을 하고 홀 안의 입자들을 완전히 제거하기 위하여 SC1 습식 세정과 메가 소닉을 가하여 세정한다.
    - [그림 1-33]에 포토 패턴과 식각에 대한 공정도가 도시되어 있다.

![](_page_45_Figure_0.jpeg)

[그림 1-33] 포토 패턴과 식각에 대한 공정도

(5) 컨택 홀 장막 금속 채우기

식각 세정 공정이 완료되면 홀을 금속으로 채우는 공정이 시작된다. 세부 공정과 조건 은 다음과 같이 수행된다.

- (가) 장막 금속(brrier metal) 증착 은 타이타늄(Ti) 금속을 재료로 두께 50Å정도가 되도록 이온화된 금속 플라즈마 PVD(IMP PVD) 방법으로 증착한다.
- (나) 이후 급속 열처리 공정(RTP)을 이용하여 타이실리사이드(TiSiO₂)를 형성한다. 이때 열처리 온도는 725℃, 시간은 30초 정도이다.
- (다) 타이실리사이드가 형성되면 텅스텐 확산 장벽인 타이타늄 질화막을 MOCVD 방 법으로 두께 100Å정도로 증착한다. 이 과정이 완료되면 주 금속을 채울 수 있다. [그림 1-34]에 배리어 메탈 증착 공정도가 도시되어 있다.

![](_page_46_Figure_0.jpeg)

![](_page_46_Figure_2.jpeg)

![](_page_46_Figure_4.jpeg)

[그림 1-34] 배리어 메탈 증착 공정도

- (6) 컨택 홀 주 금속 채우기와 CMP 공정
  - (가) 장막 금속이 완성되면 이제 주 금속을 CVD 방법으로 여러 번 되풀이하며 홀 안을 채워간다.
  - (나) 홀이 다 채워지면 평평한 면과 홀 모양의 굴곡에서 오는 차이 때문에 단차가 발생한다. 이 단차의 문제도 후에 진행될 금속 배선 공정에서 포토 공정에 어 려움을 주기 때문에 평탄화 작업인 CMP 공정이 다시 수행된다. 이전 PMD는 산 화막 CMP이지만 컨택 홀 평탄화는 금속 CMP 공정이다.
  - (다) 이후 세정 공정을 거치면서 컨택 홀 공정이 완료된다.

[그림 1-35]에 컨택 홀 주 금속 채우기와 CMP 후 모습이 도시되어 있다.

![](_page_47_Figure_0.jpeg)

[그림 1-35] 컨택 홀 주 금속 채우기와 CMP 후 모습

### 2. 금속 배선 공정 흐름

- (1) 1단계 금속 배선 공정 흐름 금속 배선 첫 번째 층을 일반적으로 메탈-1(metal-1)층으로 표기한다. 공정 전체 흐름 도를 살펴보면 다음과 같다.
  - (가) 우선 컨택 홀 공정이 완료된 웨이퍼 위에 금속 배선의 주 구조가 되는 질화티 타늄-알루미늄-질화티타늄의 금속막을 스퍼터 장비를 이용하여 증착한다. 먼저 하층 질화티타늄을 50Å두께로 증착하고, 그 위에 알루미늄을 6000Å, 그 위에 다시 상층 질화티타늄을 50Å두께로 증착한다. 이 세 가지 증착은 동일 장비에 서 연속적으로 이루어진다.
  - (나) 이후 포토 공정의 정상파 효과를 제거하기 위한 질화산화막과 캡(cap) 산화막 이 연속적으로 증착된다. 이 산화막들은 알루미늄의 낮은 융점으로 열 산화 방 법으로는 증착할 수 없어 온도가 낮은 플라즈마를 이용한 CVD 방법으로 증착 한다. 이때 빛의 반사율이 30% 이하가 되도록 질화산화막과 캡 산화막의 두께 와 성분비를 조정한다.

[그림 1-36]에 금속 배선 공정의 1단계(하층 질화티타늄 막 증착~cap 산화막 증착) 가 도시되어 있다.

![](_page_48_Figure_0.jpeg)

[그림 1-36] 금속 배선 공정의 1단계(하층 질화티타늄 막 증착~cap 산화막 증착)

- (2) 2단계 금속 배선 공정 흐름
  - (가) 금속 배선 공정에 소요되는 막이 증착이 완료되면 포토의 일련 공정 감광막 도 포, 노광, 현상의 순으로 패터닝 한다.
  - (나) 이후 금속 배선의 기하학적 구조 형성을 위해 플라즈마 건식 식각을 수행한다.
  - (다) 마지막으로 세정을 실시하며 금속 배선 일 공정(metal-1)을 완료한다.

[그림 1-37]에 금속 배선 공정의 2단계(포토 패턴~식각/세정)가 도시되어 있다.

![](_page_49_Figure_0.jpeg)

[그림 1-37] 금속 배선 공정의 2단계(포토 패턴~식각/세정)

- 3. 비아(via) 배선막 형성 공정을 실시한다.
  - (1) 비아 홀(via hole) 층의 형성
    - (가) 금속 1층(M1)으로부터 식각된 작고 큰 간격(틈)을 완전히 채우는 IMD(inter metal dielectric) 절연 박막(IMD-1) 증착
    - (나) (IMD-1 위에 평탄화를 위한 IMD-2 산화막 증착
    - (다) 포토 공정 시 웨이퍼 내 홀의 사이즈가 균일하도록 도와주는 IMD-2층의 평탄화
    - (라) 상층과 하층의 동일 사이즈 원기둥 포토 패턴과 식각
    - (마) IMD 층과 홀에 채워질 금속과의 스트레스(stress) 완화
    - (바) IMD 층으로부터 불순물 확산 방지막 형성
    - (사) 비아 홀을 틈이 없는 원기둥 형태로 채우는 금속 증착
    - (아) 비아 홀 형성 후 금속 배선 공정 시 포토 패턴의 균일도 향상을 위한 평탄화 [그림 1-38]에 비아 공정의 전체 흐름도를 도시하였다. [그림 1-39~41]에 1~ 3단계 비아 공정을 도시하였다.

[그림 1-39] 1단계 비아 공정도

![](_page_50_Figure_1.jpeg)

[그림 1-38] 비아 공정의 전체 흐름도

![](_page_50_Figure_3.jpeg)

[그림 1-41] 3단계 비아 공정도

![](_page_51_Figure_1.jpeg)

[그림 1-40] 2단계 비아 공정도

![](_page_51_Figure_3.jpeg)

소자 완성 세부 공정을 한다.

1. 배선층 적층

(1) 다층 금속 배선(M2~M4)과 비아 배선(V2~V4) 공정한다.

![](_page_52_Figure_3.jpeg)

[그림 1-42] 최상층 금속 배선(M5) 공정 흐름

2. 퓨즈 연결 공정과 P/O 공정

![](_page_52_Figure_6.jpeg)

수행 완료 후 보고서를 작성한다.

- 1. 보고서에는 다음의 내용이 포함된다.
  - (1) 성명
  - (2) 작업자 연락처
  - (3) 작업 일시
  - (4) 수행한 내용 요약 (출처가 있는 경우 꼭 기입하도록 한다)
  - (5) 공정 흐름도 순서대로 진행한 공정 내용

## 학습1 교수·학습 방법

### 교수 방법

- 반도체 제조 공정 중에 해당 각 단위 제조 공정별로 충분히 이해 할 수 있도록 수업을 진 행한다.
- 반도체 제조 공정 중에 해당 각 단위 제조 공정별로 장비 구조와 역할을 충분히 이해할 수 있도록 해당 장비를 활용하여 수업을 진행한다.
- 반도체 단위 제조 공정 흐름도가 반도체 칩에서 어떤 역할을 하는지에 대해 원리를 토대로 설명한다.
- 학습자가 데이터 특성 평가 및 문서 작성법에 맞게 실습할 수 있도록 지속적인 관심을 갖도록 지도한다.
- 학습자가 준비한 보고서의 내용 및 발표 태도와 참관하는 다른 학습자의 태도도 유심히 살펴보고 피드백 해준다.

### 학습 방법

- 각 단위 공정별 공정, 장비 및 용어에 대한 이해를 높이기 위해서 런 시트(run sheet) 및 현장 일지 등의 대한 자료를 찾아본다.
- 반도체 공정 순서 흐름도에 따른 수행 순서에 맞추어 중요 사항들을 정리한다.
- 학습한 내용을 문서화 하여 발표해보고, 타 학습자의 내용과 비교한다.
- 다른 학습자의 발표 내용을 주의 깊게 듣고, 자신이 정리한 내용과 비교 하면서 수정한다.

# 학습1 평 가

### 평가 준거

- 평가자는 학습자가 학습 목표를 성공적으로 달성하였는지를 평가해야 한다.
- 평가자는 다음 사항을 평가해야 한다.

| 학습 내용           | 학습 목표                                                      |  | 성취수준 |   |
|-----------------|------------------------------------------------------------|--|------|---|
|                 |                                                            |  | 중    | 하 |
| 웨이퍼 종류와 특성      | - 웨이퍼 종류와 특성을 해석하고 설명할 수 있다.                               |  |      |   |
| MOSFET 구조       | - MOSFET 제작 구조를 해석하고 설명할 수 있다.                             |  |      |   |
|                 | - 메탈 배선의 적층 구조를 해석하고 설명할 수 있다.                             |  |      |   |
| 반도체 제조 공정<br>흐름 | - 패드(pad) 및 보호막(passivation layer)의 구조를 해석<br>하고 설명할 수 있다. |  |      |   |
|                 | - 공정 흐름도로부터 필요한 단위 공정을 파악할 수 있다.                           |  |      |   |

### 평가 방법

• 일지/저널

|                 | 평가 항목                                                   |  | 성취수준 |   |
|-----------------|---------------------------------------------------------|--|------|---|
| 학습 내용           |                                                         |  | 중    | 하 |
|                 | 웨이퍼 종류와 특성 - 웨이퍼 종류와 특성 해석 및 웨이퍼 종류에 대해 설<br>명할 수 있는 능력 |  |      |   |
| MOSFET 구조       | - MOSFET 제작 구조를 해석하고 설명할 수 있는 능력                        |  |      |   |
|                 | - 메탈 배선의 적층 구조를 해석하고 설명할 수 있는<br>능력                     |  |      |   |
| 반도체 제조 공정<br>흐름 | - 공정 흐름도로부터 필요한 단위 공정을 파악하고 설<br>명할 수 있는 능력             |  |      |   |
|                 | - 패드(pad) 및 보호막(passivation layer)의 구조를 해석<br>할 수 있는 능력 |  |      |   |

### • 서술형시험

| 학습 내용           | 평가 항목                                                   | 성취수준 |   |   |
|-----------------|---------------------------------------------------------|------|---|---|
|                 |                                                         | 상    | 중 | 하 |
|                 | 웨이퍼 종류와 특성 - 웨이퍼 종류와 특성을 해석하고 웨이퍼 종류 설명할<br>수 있는 능력     |      |   |   |
| MOSFET 구조       | - MOSFET 제작 구조를 해석하고 설명할 수 있는 능력                        |      |   |   |
| 반도체 제조 공정<br>흐름 | - 메탈 배선의 적층 구조를 해석하고 설명할 수 있는<br>능력                     |      |   |   |
|                 | - 공정 흐름도로부터 필요한 단위 공정을 파악하고 설<br>명할 수 있는 능력             |      |   |   |
|                 | - 패드(pad) 및 보호막(passivation layer)의 구조를 해석<br>할 수 있는 능력 |      |   |   |

• 구두 발표

| 학습 내용           | 평가 항목                                                   | 성취수준 |   |   |
|-----------------|---------------------------------------------------------|------|---|---|
|                 |                                                         | 상    | 중 | 하 |
|                 | 웨이퍼 종류와 특성 - 웨이퍼 종류와 특성을 해석하고 웨이퍼 종류를 설명<br>할 수 있는 능력   |      |   |   |
| MOSFET 구조       | - MOSFET 제작 구조를 해석하고 설명할 수 있는 능력                        |      |   |   |
| 반도체 제조 공정<br>흐름 | - 메탈 배선의 적층 구조를 해석하고 설명할 수 있는<br>능력                     |      |   |   |
|                 | - 공정 흐름도로부터 필요한 단위 공정을 파악하고 설<br>명할 수 있는 능력             |      |   |   |
|                 | - 패드(pad) 및 보호막(passivation layer)의 구조를 해석<br>할 수 있는 능력 |      |   |   |

### 피드백

1. 일지/저널 - 반도체 제조 공정을 단위별 진행 후 수행 보고서 평가 후 주요 사항을 표시하여 설명 하며, 평가 결과 일정 점수 이하는 추가 학습 후 재평가한다. 2. 서술형시험 - 반도체 공정 흐름도 나 MOSFET 구조 등 이론 시험 평가 후 각 문제에 대한 풀이를 시 행하며, 평가 결과 일정 점수 이하는 추가 학습 후 재평가한다. 3. 구두 발표

 - 발표 평가 후 해당 발표에 포함되어야 할 주요 내용에 대하여 설명하며, 발표 시 측정 장비 운영 매뉴얼 및 운용 방법 숙지 여부, 수행 및 평가 방법 파악 여부, 반도체 제조 공정이 환경이 미치는 영향 파악 능력 여부 등을 고려하여 평가한다.

| 학습 1 | 공정 흐름도 해석하기  |
|------|--------------|
| 학습 2 | 단위 소자 개발하기   |
| 학습 3 | 공정 소재 평가하기   |
| 학습 4 | 공정 장비 운용하기   |
| 학습 5 | 계측 운용 및 평가하기 |
| 학습 6 | 단위 공정 최적화하기  |

# **2-1.** 소자 측정 및 특성 데이터 평가 해석

| 학습 목표 | • 소자들의 특성 항목과 기준을 해석할 수 있다.<br>• 소자들의 검증 패턴을 해석하고 적용할 수 있다.<br>• 소자 특성 측정 데이터의 불량 여부를 파악할 수 있다.<br>• 측정 데이터를 근거로 표준화된 기법에 의거, 장/단기 공정 특성 산포를 예측하고<br>문서화할 수 있다. |
|-------|-----------------------------------------------------------------------------------------------------------------------------------------------------------------|
|-------|-----------------------------------------------------------------------------------------------------------------------------------------------------------------|

필요 지식 /

소자 측정

![](_page_57_Figure_5.jpeg)

출처: 교육부(2015). 반도체 제조 공정개발(LM1903060106\_14v3). 한국직업능력개발원. p.18. [그림 2-1] 모스 소자의 각 측정 단자

반도체 소자의 소자 측정은 반도체 공정을 진행한 웨이퍼의 완성도 검증을 위해 반드시

필요한 평가 방법이다. 수백 가지가 넘는 반도체 공정 모든 스텝이 하나의 오류도 없이 진행되었는지를 판단하고 또한 이 소자를 사용한 제품의 평가에 중요한 구성 요소이기도 하기 때문에 단위 소자 평가는 매우 중요한 반도체 검증 방법이다.

소자 평가를 위해 공정 시작 전 단위 소자를 레이아웃하여 제품이 실리는 마스크에 포함 시키는데, 측정할 소자가 포함된 영역을 테스트 패턴이라고 한다. 이 테스트 패턴에는 여러 가지 단위 소자 즉 모스 소자, 바이폴라 소자, 커패시터, 저항 등 반도체 평가에 필요한 소자들을 모아서 단위 소자별로 측정할 수 있도록 한다.

이 단원에서는 반도체 소자의 가장 기본적인 모스 소자의 전압-전류 측정 커브를 중심으로 테스트 조건, 테스트 방법 및 테스트 결과 확인 등에 대하여 학습하기로 한다.

모스 소자 측정 개요

모스 소자는 그림과 같이 게이트, 소스, 드레인, 서브 등 4개의 단자로 구성되어 있으며 이 각 단자에 전압을 가해 주고 또한 각 단자의 전류를 측정하여 모스 소자의 특성 확인을 진행할 수 있다.

1. 모스 소자 출력 특성 Ids - Vds 커브

출력 특성을 나타내는 Ids - Vds 커브는 모스 소자의 드레인에 0부터 5V의 전압을 가하여 드레인의 전류를 확인하는 테스트이다. Vds의 ds는 소스에 대하여 드레인에 전압을 가한 다는 표시 방법으로 항상 전압 인가 시에는 상대적인 기준 단자에 대하여 전압을 가하는 단자가 존재하여 이렇게 표시한다. 또한 Ids 표현도 소스 단자에 대한 드레인 단자에서 전 류를 측정한다는 의미이다.

![](_page_58_Figure_7.jpeg)

출처: 교육부(2015). 반도체 제조 공정개발(LM1903060106\_14v3). 한국직업능력개발원. p.19. [그림 2-2] 모스 소자의 출력 특성 Ids –Vds 커브

출력 특성 측정은 다른 단자에 대하여 상대적인 기준이 되는 소자 단자에 0V를 가하고, 서브 단자도 0V 이며, 게이트에는 Var1으로 1V, 2V, 3V, 4V, 5V를 각각 가하면서 드레인 단자에 0V부터 5V까지 전압을 증가시키면서 드레인 단자에서 전류를 측정한다(5V 소자 기준으로 설명). 측정 결과는 [그림 2-2]와 같은 커브 모양을 보이며 각 커브의 변곡점을 이어서 그려보면 포물선 모양이 보이는데 이것은 리니어(선형) 영역과 새처레이션(포화) 영역을 구분하는 경계를 표시한다. 게이트 전압과 드레인 전압이 5V일 때의 드레인 전류 값을 새처레이션 전류라고 하며 이 값이 반도체 소자에서 중요한 파라미터로 읽힌다. 또 게이트 전압 5V이고 드레인 전압 0.1V일 때의 전류값을 읽어 전류와 전압의 관계에서 저 항값을 구하면 이것이 측정한 모스 소자의 온(on) 상태에서의 저항값이 되는데, 이 또한 중요한 파라미터이다.

### 2. 모스 소자 전달 특성 Ids - Vgs 커브

다음은 드레인 단자에 0.1V 만큼의 적은 전압을 가해 주고 게이트 단자에 0V부터 5V까지 전압을 증가시키며 드레인 단자에서 전류를 읽는 측정을 Ids –Vgs 전달 특성 커브 측정이 라고 한다. 이 측정에서는 모스 소자의 한계 수준(threshold) 전합, 즉 Vth 값을 측정하는 커브 확인 방법으로 드레인 전류가 어느 일정값 이상으로 흐르는 순간의 전압을 Vth라고 지정한다. 또한 이 파라미터도 반도체 소자에서 매우 중요하다. Vth를 판단하는 드레인 전류값은 단순히 1uA로 정하는 방법과 드레인 전류의 순간 미분값(즉 각 전류의 상대적인 증가분을 계산한 값)을 같이 확인하여 그 미분값이 가장 큰 점일 때의 게이트 전압을 Vth 라고 정하는 방법 등 몇 가지 방법이 존재한다.

![](_page_59_Figure_3.jpeg)

출처: 교육부(2015). 반도체 제조 공정개발(LM1903060106\_14v3). 한국직업능력개발원. p.20. [그림 2-3] 모스 소자 Ids - Vgs 커브

### 3. 모스 소자 브레이크 다운 특성 커브

![](_page_60_Figure_1.jpeg)

출처: 교육부(2015). 반도체 제조 공정개발(LM1903060106\_14v3). 한국직업능력개발원. p.21. [그림 2-4] 모스 소자의 브레이크다운 특성 커브
