Repository: DrunkenZealnut/SafeFactory

# SafeFactory

폴더 내 파일(이미지, 마크다운, JSON)을 처리하여 Pinecone 벡터 데이터베이스에 저장하는 에이전트입니다.

## 기능

- **이미지 처리**: OpenAI Vision API를 사용하여 이미지 내용을 텍스트로 설명
- **마크다운 처리**: 시맨틱 청킹으로 의미 단위 분할
- **JSON 처리**: 배열/객체 구조에 맞게 지능적 분할
- **벡터 임베딩**: OpenAI text-embedding-3-small 모델 사용
- **Pinecone 저장**: 자동 인덱스 생성 및 배치 업로드

## 설치

```bash

# 의존성 설치
pip install -r requirements.txt

# 환경변수 설정
cp .env.example .env

# .env 파일을 편집하여 API 키 입력
```

## 환경변수 설정

`.env` 파일에 다음 정보를 입력하세요:

```
OPENAI_API_KEY=your_openai_api_key
PINECONE_API_KEY=your_pinecone_api_key
PINECONE_INDEX_NAME=your_index_name
```

## 사용법

### 1. 폴더 처리 및 업로드

```bash

# 기본 사용
python main.py process ./my_documents

# 네임스페이스 지정
python main.py process ./my_documents --namespace project-docs

# 하위 폴더 미포함
python main.py process ./my_documents --no-recursive

# 청크 크기 조절
python main.py process ./my_documents --max-chunk-tokens 300
```

### 2. 검색

```bash

# 기본 검색
python main.py search "반도체 제조 공정"

# 결과 개수 지정
python main.py search "리소그래피 재료" --top-k 10

# 파일 타입 필터
python main.py search "공정 다이어그램" --filter-file-type image
```

### 3. 통계 확인

```bash
python main.py stats
```

### 4. 벡터 삭제

```bash

# 특정 파일의 벡터 삭제
python main.py delete --source-file "/path/to/file.md"

# 전체 삭제 (주의!)
python main.py delete --all
```

## Python에서 직접 사용

```python
from src.agent import PineconeAgent

# 에이전트 초기화
agent = PineconeAgent(
    openai_api_key="your-openai-key",
    pinecone_api_key="your-pinecone-key",
    pinecone_index_name="my-index"
)

# 폴더 처리
result = agent.process_folder(
    folder_path="./documents",
    namespace="my-docs",
    verbose=True
)

print(f"처리된 파일: {result.processed_files}")
print(f"업로드된 벡터: {result.uploaded_vectors}")

# 검색
results = agent.search(
    query="반도체 공정",
    top_k=5
)

for r in results:
    print(f"Score: {r['score']:.4f}")
    print(f"Content: {r['metadata']['content'][:200]}")
```

## 지원 파일 형식

| 형식 | 확장자 | 처리 방식 |
|------|--------|-----------|
| 이미지 | .png, .jpg, .jpeg, .gif, .bmp, .webp | Vision API로 설명 생성 |
| 마크다운 | .md, .markdown | 시맨틱 청킹 |
| JSON | .json | 구조 기반 분할 |

## 프로젝트 구조

```
SafeFactory/
├── main.py              # CLI 인터페이스
├── requirements.txt     # 의존성
├── .env.example         # 환경변수 예시
├── README.md
└── src/
    ├── __init__.py
    ├── agent.py             # 메인 에이전트
    ├── file_loader.py       # 파일 로딩
    ├── image_describer.py   # 이미지 설명 생성
    ├── semantic_chunker.py  # 시맨틱 청킹
    ├── embedding_generator.py  # 임베딩 생성
    └── pinecone_uploader.py    # Pinecone 업로드
```

## 라이선스

MIT License

File: documents/ncs/반도체재료/LM1903060421_23v3_반도체용_포토_공정_재료_제조/20260121_161407_LM1903060421_23v3_반도체용_포토_공정_재료_제조.md (part 1 of 2)
![](_page_0_Figure_0.jpeg)

# NCS학습모듈 반도체용 포토 공정 재료 제조

LM1903060421\_23v3

![](_page_0_Picture_3.jpeg)

#### [NCS학습모듈 활용 시 유의 사항]

- 1. NCS학습모듈은 교육훈련기관에서 출처를 명시하고 교육적 목적으로 활용할 수 있습니다. 다 만, NCS학습모듈에는 국가(교육부)가 저작재산권 일체를 보유하지 않은 저작물(출처가 표기된 도표‧사진‧삽화‧도면 등)이 포함되어 있으므로, 이러한 저작물의 변형‧각색‧복제‧공연‧ 배포 및 공중 송신 등과 이러한 저작물을 활용한 2차적 저작물을 작성하려면 반드시 원작자 의 동의를 받아야 합니다.
- 2. NCS학습모듈은 개발 당시의 산업 및 교육 현장을 반영하여 집필하였으므로, 현재 적용되는 법령‧지침‧표준 및 교과 내용 등과 차이가 있을 수 있습니다. NCS학습모듈 활용 시 법령 ‧지침‧표준 및 교과 내용의 개정 사항과 통계의 최신성 등을 확인하시기를 바랍니다.
- 3. NCS학습모듈은 산업 현장에서 요구되는 능력을 교육훈련기관에서 학습할 수 있게 구성한 자 료입니다. 다만, NCS학습모듈 지면의 한계상 대표적 예시(예: 활용도 또는 범용성이 높은 제 품, 서비스) 중심으로 집필하였음을 이해하시기를 바랍니다.

## NCS학습모듈의 이해

※ 본 NCS학습모듈은 「NCS 국가직무능력표준」사이트(http://www.ncs.go.kr) 에서 확인 및 다운로드할 수 있습니다.

## Ⅰ NCS학습모듈이란?

- 국가직무능력표준(NCS: National Competency Standards)이란 산업현장에서 직무를 수행하기 위해 요구되는 지식·기술·소양 등의 내용을 국가가 산업부문별·수준별로 체계 화한 것으로 산업현장의 직무를 성공적으로 수행하기 위해 필요한 능력(지식, 기술, 태도) 을 국가적 차원에서 표준화한 것을 의미합니다.
- 국가직무능력표준(이하 NCS)이 현장의 '직무 요구서'라고 한다면, NCS학습모듈은 NCS
  의 능력단위를 교육훈련에서 학습할 수 있도록 구성한 '교수·학습 자료'입니다. NCS학습
  모듈은 구체적 직무를 학습할 수 있도록 이론 및 실습과 관련된 내용을 상세하게 제시하
  고 있습니다.

![](_page_2_Figure_6.jpeg)

#### ○ NCS학습모듈은 다음과 같은 특징을 가지고 있습니다.

- 첫째, NCS학습모듈은 산업계에서 요구하는 직무능력을 교육훈련 현장에 활용할 수 있도 록 성취목표와 학습의 방향을 명확히 제시하는 가이드라인의 역할을 합니다.
- 둘째, NCS학습모듈은 특성화고, 마이스터고, 전문대학, 4년제 대학교의 교육기관 및 훈 련기관, 직장교육기관 등에서 표준교재로 활용할 수 있으며 교육과정 개편 시에도 유용하게 참고할 수 있습니다.

![](_page_3_Figure_0.jpeg)

○ NCS와 NCS학습모듈 간의 연결 체계를 살펴보면 아래 그림과 같습니다.

![](_page_4_Figure_1.jpeg)

O NCS학습모듈의 위치는 NCS 분류 체계에서 해당 학습모듈이 어디에 위치하는지를 한 눈에 볼 수 있도록 그림으로 제시한 것입니다.

| [NCS-학          | 습모듈        | 의 위치]    |          |  |
|-----------------|------------|----------|----------|--|
|                 |            |          |          |  |
| 대분류             | 문화·예술      | ··디자인·방송 |          |  |
| 중분류             | 문화콘텐츠      |          |          |  |
| 소분류             | 분류 문화콘텐츠제작 |          |          |  |
|                 |            |          |          |  |
| 세분류             |            |          |          |  |
| 방송콘텐츠제작         |            | 능력단위     | 학습모듈명    |  |
| 영화콘텐츠제작         |            | 프로그램 기획  | 프로그램 기획  |  |
| 음악콘텐츠제작         |            | 아이템 선정   | 아이템 선정   |  |
| 광고콘텐츠제작         |            | 자료 조사    | 자료 조사    |  |
| 게임콘텐츠제작         |            | 프로그램 구성  | 프로그램 구성  |  |
| 애니메이션<br>콘텐츠제작  |            | 캐스팅      | 캐스팅      |  |
| 만화콘텐츠제작         |            | 제작계획     | 제작계획     |  |
| 캐릭터제작           |            | 방송 미술 준비 | 방송 미술 준비 |  |
| 스마트문화앱<br>콘텐츠제작 |            | 방송 리허설   | 방송 리허설   |  |
| 영사              |            | 야외촬영     | 야외촬영     |  |
|                 |            | 스튜디오 제작  | 스튜디오 제작  |  |
|                 |            |          |          |  |

학습모듈은

NCS 능력단위 1개당 1개의 학습모듈 개발 을 원칙으로 합니다. 그러나 필요에 따라 고용단위 및 교과단위를 고려하여 능력단위 몇 개를 묶어 1개 학습모듈로 개발할 수 있으며, NCS 능력단위 1개를 여러 개의 학습모듈로 나누어 개발할 수도 있습니다.

### 2. NCS학습모듈의 개요

#### ○ NCS학습모듈의 개요는 학습모듈이 포함하고 있는 내용을 개략적으로 설명한 것으로

| 학습모듈의 목표, 선수학습, 학습모듈의 내용 체계, 핵심 용어 로 구성되어 있습니다. |                                                                              |  |
|-------------------------------------------------|------------------------------------------------------------------------------|--|
| 학습모듈의 목표                                        | 해당 NCS 능력단위의 정의를 토대로 학습 목표를 작성한 것입니다.                                        |  |
| 선수학습                                            | 해당 학습모듈에 대한 효과적인 교수·학습을 위하여 사전에 이수해야 하는 학습모<br>듈, 학습 내용, 관련 교과목 등을 기술한 것입니다. |  |
| 학습모듈의<br>내용 체계                                  | 해당 NCS 능력단위요소가 학습모듈에서 구조화된 체계를 제시한 것입니다.                                     |  |
| 핵심 용어                                           | 해당 학습모듈의 학습 내용, 수행 내용, 설비·기자재 등 가운데 핵심적인 용어를 제<br>시한 것입니다.                   |  |

### 제작계획 학습모듈의 개요

#### 학습모듈의 목표

본격적인 촬영을 준비하는 단계로서, 촬영 대본을 획정하고 제작 스태프를 조직하며 촬영 장비와 촬영 소품을 준비할 수 있다.

#### 선수학습

제작 준비(LM0803020105\_13v1), 섭외 및 제작스태프 구성(LM0803020104\_13v1), 촬영 제작(LM0803020106\_13v1), 촬영 장비 준비(LM0803040204\_13v1.4), 미술 디자인 협의하기(LM0803040203\_13v1.4)

#### 학습모듈의 내용체계

| 하스                | 하스 내용                                              | NCS 능력단위 요소       |                |
|-------------------|----------------------------------------------------|-------------------|----------------|
| 학습                | 학습 내용                                              | 코드번호              | 요소 명칭          |
| 1. 촬영 대본<br>확정하기  | 1-1. 촬영 구성안 검<br>토와 수정                             | 0803020114_16/3.1 | 촬영 대본<br>확정하기  |
| 2. 제작 스태프<br>조직하기 | 2-1. 기술 스태프 조직<br>2-2. 미술 스태프 조직<br>2-3. 전문 스태프 조직 | 0803020114_16v3.2 | 제작 스태프<br>조직하기 |
| 3. 촬영 장비<br>계획하기  | 3-1. 촬영 장비 점검<br>과 준비                              | 0803020114_16/3.3 | 촬영 장비<br>계획하기  |
| 4. 촬영 소품<br>계획하기  | 4-1. 촬영 소품 목록<br>작성<br>4-2. 촬영 소품 제작<br>의뢰         | 0803020114_16\3.4 | 촬영 소품<br>계획하기  |

#### 핵심 용어

촬영 구성안, 제작 스태프, 촬영 장비, 촬영 소품

#### 학습모듈의 목표는

학습자가 해당 학습모듈을 통해 성취해야 할 목표를 제시한 것으로, 교수자는 학습자 가 학습모듈의 전체적인 내용흐름을 파악하 도록 지도할 수 있습니다.

**6** • •

61

#### 선수학습은

교수자 또는 학습자가 해당 학습모듈을 교 수·학습하기 이전에 이수해야 하는 교과목 또는 학습모듈(NCS 능력단위) 등을 표기한 것입니다. 따라서 교수자는 학습자가 개별 학습, 자기 주도 학습, 방과 후 활동 등 다 양한 방법을 통해 이수할 수 있도록 지도하 는 것을 권장합니다.

|            | 핵심 용어는              |
|------------|---------------------|
|            | 률을 대표하는 주요 용어입니     |
|            | · 해당 학습모듈을 통해 학습    |
|            | 게될 주요 내용을 알 수 있습    |
|            | 5 국가직무능력표준」 사이트     |
| (www.ncs.g | jo.kr)의 색인 (찾아보기) 중 |
| 하나로 이용할    | 할 수 있습니다            |

#### 3. NCS학습모듈의 내용 체계

○ NCS학습모듈의 내용은 크게 학습, 학습 내용, 교수·학습 방법, 평가 로 구성되어 있습니다.

| 학습       | 해당 NCS 능력단위요소 명칭을 사용하여 제시한 것입니다.<br>학습은 크게 학습 내용, 교수·학습 방법, 평가로 구성되며 해당 NCS 능력단위의<br>능력단위 요소별 지식, 기술, 태도 등을 토대로 내용을 제시한 것입니다.                                                    |
|----------|----------------------------------------------------------------------------------------------------------------------------------------------------------------------------------|
| 학습 내용    | 학습 내용은 학습 목표, 필요 지식, 수행 내용으로 구성되며, 수행 내용은 재료·자<br>료, 기기(장비·공구), 안전·유의 사항, 수행 순서, 수행 tip으로 구성한 것입니다.<br>학습모듈의 학습 내용은 실제 산업현장에서 이루어지는 업무활동을 표준화된 프로세<br>스에 기반하여 다양한 방식으로 반영한 것입니다. |
| 교수·학습 방법 | 학습 목표를 성취하기 위한 교수자와 학습자 간, 학습자와 학습자 간 상호 작용이<br>활발하게 일어날 수 있도록 교수자의 활동 및 교수 전략, 학습자의 활동을 제시한<br>것입니다.                                                                            |
| 평가       | 평가는 해당 학습모듈의 학습 정도를 확인할 수 있는 평가 준거 및 평가 방법, 평<br>가 결과의 피드백 방법을 제시한 것입니다.                                                                                                         |

![](_page_6_Figure_4.jpeg)

![](_page_7_Figure_0.jpeg)

![](_page_8_Figure_1.jpeg)

## [NCS-학습모듈의 위치]

| 대분류 | 전기‧전자 |          |
|-----|-------|----------|
| 중분류 |       | 전자 기기 개발 |
| 소분류 |       | 반도체 개발   |

| 세분류    |                      |                      |
|--------|----------------------|----------------------|
| 반도체 개발 | 능력단위                 | 학습모듈명                |
| 반도체 제조 | 반도체용 CMP슬러리 재료 제조    | 반도체용 CMP슬러리 재료 제조    |
| 반도체 장비 | 반도체용 세정공정 재료 제조      | 반도체용 세정공정 재료 제조      |
| 반도체 재료 | 반도체용 박막도금공정 재료<br>제조 | 반도체용 박막도금공정 재료<br>제조 |
|        | 반도체용 SOD공정 재료 제조     | 반도체용 SOD공정 재료 제조     |
|        | 반도체용 트랙공정 재료 제조      | 반도체용 트랙공정 재료 제조      |
|        | 반도체용 웨이퍼 재료 제조       | 반도체용 웨이퍼 재료 제조       |
|        | 반도체용 금속(Target)재료 제조 | 반도체용 금속(Target)재료 제조 |
|        | 반도체용 패키지 재료 제조       | 반도체용 패키지 재료 제조       |
|        | 반도체 재료 개발            | 반도체 재료 개발            |
|        | 반도체 재료 생산관리          | 반도체 재료 생산관리          |
|        | 반도체 재료 품질관리          | 반도체 재료 품질관리          |
|        | 반도체 재료 안전관리          | 반도체 재료 안전관리          |
|        | 반도체용 마스크 재료 제조       | 반도체용 마스크 재료 제조       |

| 반도체용 플립칩 재료 제조       | 반도체용 플립칩 재료 제조       |
|----------------------|----------------------|
| 반도체용 CMP 재료 제조       | 반도체용 CMP 재료 제조       |
| 반도체용 식각공정 가스 제조      | 반도체용 식각공정 가스 제조      |
| 반도체용 세정공정 가스 제조      | 반도체용 세정공정 가스 제조      |
| 반도체용 박막공정 가스 제조      | 반도체용 박막공정 가스 제조      |
| 반도체용 이온주입공정 가스<br>제조 | 반도체용 이온주입공정 가스<br>제조 |
| 반도체용 박막공정 전구체 제조     | 반도체용 박막공정 전구체 제조     |
| 반도체용 포토공정 재료 제조      | 반도체용 포토공정 재료 제조      |

| 학습모듈의 개요                     | 1  |
|------------------------------|----|
| 학습 1. 포토 공정 재료 제조 요구 사항 파악하기 |    |
| 1-1. 포토 공정 재료 제조 요구 사항 파악    | 3  |
| • 교수 ․ 학습 방법                 | 22 |
| • 평가                         | 23 |
| 학습 2. 포토 공정 재료 준비하기          |    |
| 2-1. 포토 공정 재료 준비             | 26 |
| • 교수 ․ 학습 방법                 | 46 |
| • 평가                         | 47 |
| 학습 3. 포토 공정 재료 제조하기          |    |
| 3-1. 포토 공정 재료 제조             | 49 |
| • 교수 ․ 학습 방법                 | 71 |
| • 평가                         | 72 |
| 참고 자료                        | 74 |
| 부<br>록                       | 75 |

## 반도체용 포토 공정 재료 제조 학습모듈의 개요

#### 학습모듈의 목표

반도체 제조에 필요한 포토 공정 재료의 요구 사항을 파악하여 선정하고 제조할 수 있다.

#### 선수학습

디스플레이 패터닝 공정 개발(LM1903070105\_14v2)

#### 학습모듈의 내용체계

| 하스                   | 아니 사람                        | NCS 능력단위 요소       |                           |
|----------------------|------------------------------|-------------------|---------------------------|
| 학습<br>               | 학습 내용                        | 코드번호              | 요소 명칭                     |
| 요구 사항 파악하기           | 1-1. 포토 공정 재료 제조 요구 사항<br>파악 | 1903060421_23v3.1 | 포토 공정 재료 제조<br>요구 사항 파악하기 |
| 2. 포토 공정 재료 준비<br>하기 | 2-1. 포토 공정 재료 준비             | 1903060421_23∨3.2 | 포토 공정 재료<br>준비하기          |
| 3. 포토 공정 재료 제조<br>하기 | 3-1. 포토 공정 재료 제조             | 1903060421_23v3.3 | 포토 공정 재료<br>제조하기          |

#### 핵심 용어

포토 공정, 감광막, 감광 재료, 현상 공정, 현상액, 노광, 노광 정렬, 노광 선폭, 노광 에너지

| 학습 1 | 포토 공정 재료 제조 요구 사항 파악하기 |
|------|------------------------|
| 학습 2 | 포토 공정 재료 준비하기          |
| 학습 3 | 포토 공정 재료 제조하기          |

# 1-1. 포토 공정 재료 제조 요구 사항 파악

|       | • 생산 관련 부서로부터 포토 공정 재료 제조 사양서를 입수할 수 있다.                   |
|-------|------------------------------------------------------------|
| 학습 목표 | • 포토 공정 재료 제조 사양서를 바탕으로 제품명, 품질 기준, 제품 사양, 납기 등을 파악할 수 있다. |
|       | • 파악된 내용을 바탕으로 포토 공정 재료 제조 시 발생할 수 있는 문제점을 검토할 수 있다.       |

## 필요 지식 /

#### 숔 반도체 포토 공정의 개요

반도체 제조 공정에서 포토 공정은 원하는 회로가 설계된 패턴의 레이아웃(Layout)이 유리판 위에 금속 패턴으로 만들어진 마스크(Mask)를 사용하여 노광기의 빛을 통과시켜 웨이퍼 위에 패턴을 전사시켜 전자 회로를 만드는 기술이며, 반도체의 제조 공정에서 설계된 패턴을 웨이퍼 상에 형성하는 가장 중요한 공정 중 하나이다. 세부 내용을 살펴보면 여러 단계의 준비 작업과 본 공정을 순서대로 진행하게 되는데 매우 예민하고 정밀한 광학 기구와 화학 물질을 사용해야 한다.

1. 감광막 접착 향상제(HMDS) 도포 공정

웨이퍼에 PR를 코팅하기 전 접착 향상제인 에이치엠디에스(HMDS: Hexa Methyl Di Siliazane, 헥사메틸디실라잔)를 도포하는 공정으로 작업 시 휘발성이 있어 신체 접촉에 주 의하여야 한다. HMDS의 분자식은 Si2(CH3)6이며, 웨이퍼의 표면을 소수성으로 변화시키기 위해 사용한다. 감광막으로 사용되는 피아르(PR: Photo Resist)는 유기 용매액으로 액체 형태이므로 웨이퍼나 유리 표면은 쉽게 잘 붙지 않을 수 있다. 그래서 결국 HMDS는 PR와 웨이퍼의 접착력을 향상해 주는 물질로 사용되고 PR가 기판에 도포도 잘되고 접착이 잘 유 지되는 기능을 하게 된다.

2. 감광막 도포 공정 스핀코팅(Spin Coating)

반도체 웨이퍼에 감광 성질을 가지고 있는 PR를 도포하는 공정으로 작업 시 유기 용제이기 때문에 인체의 피부 등에 접촉되지 않게 주의하여야 한다. Spin Coating은 아주 오랫동안 박막 필름 공정에 사용되어 왔다. 이 공정에서는 보통 소량의 액체 수지를 기판의 중앙에 낙하시킨 다음 고속(약 3,000rpm)으로 기판을 회전시키는 방법을 사용한다. 구심성 가속으 로 얇은 수지가 표면에 코팅된다. 필름 두께와 특성은 수지의 속성(점성, 건조율, 응고율, 표면 장력 등)과 공정에 매개 변수에 따라 달라지며 스핀 속도, 가속 및 가스 배출 등이 필 름의 특성에 영향을 끼친다. 스핀 코팅에서 중요한 요인은 반복성이며 스핀 공정의 매개 변 수는 작은 변이가 코팅된 필름에 영향을 줄 수 있다.

3. 소프트 베이킹(Soft Baking) 공정

반도체 웨이퍼에 PR를 도포하고 나서 95℃~115℃로 가열하는 공정으로 유기 용제인 PR의 수분을 제거해 주고 기본적인 두께와 형태를 만드는 공정이다.

4. 정렬(Alignment)과 노광(Exposure) 공정

Mask의 이미지를 반도체 웨이퍼에 옮기기 위해 상호 정확한 위치에 맞추는 공정과 정렬이 끝나면 Mask의 상이 반도체 웨이퍼에 옮겨지도록 자외선에 PR를 노출시키는 공정을 말하 며 정렬과 노광을 동시 작업으로 진행한다.

![](_page_15_Figure_5.jpeg)

출처: 집필진 제작(2024) [그림 1-1] 노광 공정

- 5. 노광(Exposure) 이후 공정
  - (1) Post-Exposure bake 공정

감광제(PR)가 도포된 반도체 웨이퍼를 Alignment(정렬)하고 Exposure(노광)된 웨이퍼 를 110℃로 굽는 공정으로 작업 시 자외선 노출에 주의하여야 한다.

(2) Develop 공정

웨이퍼에 감광제(PR)로 도포하고 정렬 및 노광 후 현상액을 이용하여 필요한 곳과 필요 없는 부분을 구분하여 상을 형성하기 위해 PR를 제거하는 공정으로 작업 시 화학 약품 의 접촉에 주의하여야 한다.

(3) Hard bake 공정

Develop 공정이 진행된 반도체 웨이퍼를 130~140℃에 Bake Oven에 굽는 공정으로 작업 시 고온 접촉에 주의하여야 한다.

(4) Develop inspect 공정

웨이퍼에 감광제(PR)를 도포하고 정렬 및 노광한 후 현상액을 이용하여 필요한 곳과 필 요 없는 부분을 구분하여 상이 정확하게 형성되어 있는지를 검사하는 작업이다.

4. 반도체용 포토 공정 형태와 불량

포토 공정은 반도체 공정에서 집적 회로로 사용되는 실리콘 웨이퍼에 감광제(PR)를 이용하여 패턴을 만드는 공정을 의미한다. [그림 1-1]은 마스크(Mask)에 설계된 회로들을 광원을 이용하여 웨이퍼에 새기는 공정을 간략하게 표현한 것이다. 마스크(Mask)는 크로뮴(Chromium)으로 증착한 석영 기판(Quartz Plate)을 사용하는데 설계된 패턴 모양을 전달하여 설계된 회로들의 패턴들 원형을 웨이퍼 표면에 나타내는 것이다. 여기서 렌즈를 통과한 빛이 웨이퍼에 도달할 때 원하는 패턴(Pattern)이 만들어지기 때문에, 렌즈의 광학적 특성을 기반으로 정확한 계산을 하여 설계하여 야 한다. [그림 1-2]과 [그림 1-3]은 다양한 유형의 불량의 예시이다.

![](_page_16_Figure_5.jpeg)

출처: 집필진 제작(2024) [그림 1-2] 노광 공정 불량 유형 1

![](_page_16_Picture_7.jpeg)

출처: 집필진 제작(2024) [그림 1-3] 노광 공정 불량 유형 2

![](_page_17_Picture_0.jpeg)

출처: 집필진 제작(2024) [그림 1-4] 노광 공정 원형 패턴

![](_page_17_Picture_2.jpeg)

출처: 집필진 제작(2024) [그림 1-5] 노광 공정 사각 패턴

5. 반도체용 리소그래피 종류

반도체용 리소그래피 공정은 웨이퍼에 빛이 도달하게 되면 웨이퍼 표면에 미리 코팅한 감 광제(PR)는 화학적 변화를 일으키는데, PR의 성질에 따라 아래와 같이 2가지 형태로 나눌 수 있다.

(1) Negative PR 공정

반도체 웨이퍼에 감광 성질을 띠는 감광제(PR)가 도포된 곳에 패턴이 만들어지는 형태 가 빛을 받지 않는 부분을 현상할 때에 제거되는 감광제(PR)를 말한다. 작업 시 유기물 상태이기 때문에 신체 노출에 주의하여야 한다.

(2) Positive PR 공정

반도체 웨이퍼에 감광 성질을 가지고 있는 감광제(PR)가 도포된 곳에 패턴이 만들어 지

는 형태인데 빛을 받은 부분이 마지막 공정에서 제거되는 PR를 말한다. 공정 시 유기 용제이기 때문에 신체 접촉에 주의하여야 한다.

![](_page_18_Figure_1.jpeg)

출처: 집필진 제작(2024) [그림 1-6] 감광막의 종류

#### 6. 반도체용 포토 공정의 중요점

반도체용 포토 공정은 초기 웨이퍼 위에 최종적으로 회로를 만들 산화막이나 질화막 또는 금속막을 먼저 증착을 하고 나중에 그 위에 감광막을 올리고 포토 마스크를 사용하여 설계 된 회로를 전사하는 과정인데 그 이후에 이루어지는 식각 공정의 편리도를 충분히 고려해 야 한다. [그림 1-7] 포토 공정의 단계에서 보면 포토 공정 전후의 연관 관계와 기능을 이 해할 수 있다. 그리고 [그림 1-8] 포토 공정의 발전을 보면 노광 광원의 파장의 길이에 따 른 공정 능력을 보여 준다. 노광을 진행하는 광원의 파장에 따라 만들 수 있는 패턴의 크기 가 결정되며 그 원리는 파장의 크기에 따른 에너지의 크기에 따라 매우 미세한 패턴의 바 닥 면까지 노광할 수 있는지가 관건이며 포토 공정 능력의 중요 이론이라고 할 수 있다.

7. 광원의 파장과 미세 패턴

광원의 파장이 매우 작을 경우 가장 미세한 패턴을 노광할 수 있는 것이고, 파장이 G-Line 이나 I-Line처럼 수백 나노미터의 크기일 경우 수십 나노미터의 패턴을 만들 수 없는 조건 이 되는 것이다. 반대로 EUV처럼 13.5 나노미터의 매우 작은 파장의 광원을 사용할 경우 에는 수 나노미터에서 수십 나노미터의 패턴을 만드는 것이 가능하게 된다. 이와 비슷한 공 정으로는 KrF 노광 장비와 ArF 노광 장비가 있는데, EUV의 13.5nm 파장보다는 긴 파장 을 사용하기 때문에 미세 패턴의 정밀도는 EUV 노광 장치보다 부족하지만 조금 큰 수십 나노미터의 정확한 미세 패턴을 만드는 데 사용할 수 있는 장치이다.

![](_page_19_Figure_0.jpeg)

출처: 집필진 제작(2024) [그림 1-7] 포토 공정의 단계

![](_page_19_Figure_2.jpeg)

출처: 집필진 제작(2024) [그림 1-8] 포토 공정의 발전 과정

![](_page_20_Figure_0.jpeg)

출처: 집필진 제작(2024)

[그림 1-9] 포토 공정의 광원 파장과 단계별 미세 패턴

#### 8. 감광제와 미세패턴

감광제는 [그림 1-9]와 같이 빛으로 인해 그 화학 물질 자체에 구조적인 변화가 일어나 특정 용매에 대한 용해성이 달라지는 것이다. Positive PR에 사용되며, 빛을 받기 전에는 알칼리 수용액 (Aqueous Alkaline Solution)에 녹지 않다가 빛을 받고 나면 그 구조가 변해 수용액에 녹게 되는 것이다. 이러한 PR는 G-line(436nm) 및 I-line(365nm)의 저해상도에 많이 사용된다. 이와 같은 구조의 해상도를 가지는 광원과 감광제를 사용할 경우 만들 수 있는 패턴의 사이즈는 수십 나노미터 이상의 큰 패턴이 가능하며, 그보다 더 미세한 패턴을 만들기 위해서는 더 짧은 파장의 광원과 화학 증폭형 감광제(Chemically Amplified Photoresist)를 사용하여야 가능하게 된다.

![](_page_20_Figure_5.jpeg)

출처: 집필진 제작(2024) [그림 1-10] G-line 및 I-line 감광제

(1) 화학 증폭형 감광제(Chemically Amplified Photoresist)

[그림 1-10]과 같은 광화학 반응이 일어나면 PR에서는 화학적인 반응 촉매가 일어난다. 이러한 반응으로 고분자의 용해성이 바뀌게 되어 특정한 용매에 용해되므로 패턴이 형 성된다. [그림 1-11]과 같은 반응의 감광제는 파장이 짧은 KrF(248nm)나 ArF(193nm) 의 광원을 쓰는 PR에 널리 사용된다. [그림 1-11]은 KrF, ArF 감광제의 광화학 반응을 보여 주는 예시이다.

![](_page_21_Figure_1.jpeg)

출처: 집필진 제작(2024) [그림 1-11] KrF. ArF 감광제

(2) 감광제의 노광 패턴의 조건과 결과

PR 두께는 Spin Speed와 PR의 점도가 결정하는데 보통 트랙의 Spin Speed를 3,000~7,000rpm으로 설정을 바꿔가면서 최적 속도 조건을 찾아야 하며 점도가 두께 및 패턴 불량에 영향을 많이 주며, 점도는 또 온습도에 민감하므로 온도 23±0.5℃, 습도 45±5%로 유지하여야 두께 균일도 ±100Å 이내의 패턴에 따른 정확한 패턴 각도를 얻을 수 있다.

재료·자료

- ISO, KS 표준화 문서
- ITRS 로드맵(International Technology Roadmap for Semiconductor)
- 반도체 로드맵
- 반도체 제조 공정도
- 반도체 기술 동향 분석서
- MSDS
- 시험 성적서
- 리소그래피 재료
- Immersion Photo Resist, Top Coat, BARC,
- KrF Photo Resist, Thinner, I-line Photo Resist, SOD

#### 기기(장비 ・ 공구)

- 제조 공정 장비
- 유기 합성 Pilot 설비
- PR류 Mixing Vessel
- 중합체 합성 설비
- 공정 이상 Monitoring 설비
- Bottle Cleaning 설비
- 원자재 창고
- Bottle Filling 설비
- 평가, 분석 및 계측장비
- CD-SEM, Bath(VB-10)

- Dynamic Contact Angle
- Coating Defect Inspection
- 제조 공장 인트라넷
- 안전 도구, 안전화, 안전모
- 컴퓨터, 프린터, 복사기

#### 안전 ・ 유의 사항

- 공정 장비는 제품을 생산하기 위한 장비로서 규칙에 따라 관리되어야 하며, 일정 주기와 방 법에 따라 장비 성능을 평가하여야 한다.
- 평가/분석/계측기는 제품의 물리적 성질이나 특성 등을 평가하는 장비로서 규칙에 따라 관 리되어야 하며 일정 주기와 방법에 따라 검·교정을 실시해야 한다.
- 작업 표준에는 공정 순서 및 온도, 시간, 환경 등의 조건을 포함해야 한다.
- 작업 절차서는 생산을 완료하기까지의 절차를 체계적으로 작성한 생산 작업의 계획서로서, 생산을 정확히 실시할 목적으로 생산을 위한 절차와 생산에 사용하는 재료, 장치의 준비 및 사용법, 그리고 생산 시 필요한 주의 사항을 표시한 문서이므로 절차서를 잘 준수해야 한다.
- CoA(Certificate of Analysis)는 가스의 순도 및 불순물 등 해당 제품의 품질 및 Specification을 나타낸다.

#### 수행 순서

숔 반도체 포토 공정의 주요 내용을 이해한다.

반도체 포토 공정의 요구 사항 파악을 위해서는 포토 공정의 단계별 주요 내용에 대해 정확히 이해하는 것이 필요하다.

1. 접착 향상제(HMDS)를 도포한다.

회전하는 웨이퍼에 HMDS를 도포하는 공정으로 진공 Chuck을 이용하여 Wafer를 고정시 킨 후 회전시킨 상태에서 HMDS를 떨어뜨려 넓게 도포시킨다. PR를 도포하기 전에 PR의 접착성 향상을 위하여 진행하는 예비 공정이다.

![](_page_24_Figure_0.jpeg)

출처: 집필진 제작(2024) [그림 1-12] 접착 향상제(HMDS) 도포 공정

2. Spin Coat or 감광제(PR)를 도포한다.

웨이퍼에 감광 성질을 가지고 있는 감광제(PR)를 도포하는 공정으로 작업 시 유기 용제이 기 때문에 노출에 주의하여야 한다.

- (1) 적정량의 PR를 Wafer 위에 떨어뜨려 준다.
- (2) 500 RPM(Revers per Minute) 정도의 저속 속도로 회전시켜서 균일하게 PR가 퍼지도록 만든다.
- (3) RPM 속도를 서서히 올리면서 회전시켜서 잉여분의 PR를 제거해 준다.
- (4) 3,000RPM 정도의 고속 속도로 회전시켜서 PR이 건조막이 되도록 만들어 준다.

![](_page_25_Figure_0.jpeg)

출처: 집필진 제작(2024) [그림 1-13] PR 도포 공정

3. Soft Bake 공정을 진행한다.

웨이퍼에 감광제(PR)를 도포하고 나서 95~115℃로 굽는 공정으로 PR의 형태 유지와 수분 의 증발을 통한 건조가 목적이다. 핫 플레이트(Hot Plate)라고 불리는 가열 기구나 가열 오 븐을 사용하여 진행한다.

4. 얼라인먼트(Alignment)와 노광(Exposure) 공정을 진행한다.

Mask의 이미지를 웨이퍼에 옮기기 위해 상호 정확한 위치에 맞추는 공정과 정렬이 끝나면 Mask의 상이 웨이퍼에 옮겨지도록 자외선에 감광제(PR)를 노출시키는 공정을 말하며 정렬 과 노광을 동시 작업으로 진행한다. 노광 장비가 웨이퍼에 형성된 레이어(Layer)의 얼라인 먼트 마크(Alignment Mark)와 최초 패턴이 새겨진 Mask의 얼라인 마크를 사용해 웨이퍼 칩 맵을 노광 장비의 Alignment 통해 얻은 정보로 칩의 Pitch, Flat Zone부터의 위치 등 을 인식해 웨이퍼 맵과 오버랩(Overlap)되도록 현재 Layer 위에 새로운 패턴을 노광하는 것이다.

![](_page_25_Figure_6.jpeg)

출처: 집필진 제작(2024) [그림 1-14] PR 도포 공정

5. Post-Exposure bake 공정을 진행한다.

감광제(PR)가 도포된 웨이퍼를 정렬하고 노광된 웨이퍼를 110℃로 굽는 공정으로 작업 시 노출에 주의하여야 한다. 이는 다음 과정에서 PR의 저항성을 높여 주고 PR에 손상을 줄 수 있는 경우, PR에 손상되어 역할을 다 하지 못하는 경우와 같은 원치 않는 결과를 감소시키기 위해 적정한 온도에서 열처리하는 것이다. 즉 Soft Bake 과정에서 제거하지 못한 Solvent를 완전히 제거해 주는 과정이다.

6. Develop 공정을 진행한다.

웨이퍼에 PR로 도포하고 정렬 및 노광 후 현상액을 이용하여 필요한 곳과 필요 없는 부분 을 형성하기 위해 PR를 제거하는 공정으로 작업 시 노출에 주의하여야 한다. 식각되어야 할 부분에 존재하는 감광막 제거를 위해 Spray법으로 공정을 진행하는 것이다.

7. Hard bake 공정을 진행한다.

Develop 공정이 진행된 웨이퍼를 130~140℃에 Bake Oven에 굽는 공정으로 작업 시 노 출에 주의하여야 한다.

8. Develop inspect 공정을 진행한다.

반도체 웨이퍼에 PR로 도포하고 정렬 및 노광 후 현상액을 이용하여 필요한 곳과 필요 없 는 부분의 형성이 정확하게 되어 있는지를 검사하는 작업이다.

#### 숕 반도체용 포토 공정 재료를 파악한다.

- 1. 반도체용 포토 공정 재료를 파악한다.
  - (1) 광화학 반응에 따른 감광제를 구분한다.

Photo-Active Compound(PAC)형 감광제 빛으로 그 화학 물질 자체에 구조적인 변화가 일어나 특정 용매에 대한 용해성이 달라지는 것이다. Positive PR에 사용되며, 빛을 받기 전에는 알칼리 수용액(Aqueous Alkaline Solution) 용액에 녹지 않다가 빛을 받고 나면 그 구조가 변해 알칼리 수용액에 녹게 되는 것이다. 이러한 PR는 G-line(436nm) 및 I-line(365nm)의 저해상도 RP에 많이 사용된다.

(2) 패턴 형성에 따른 감광제를 구분한다.

Negative PR는 빛을 받으면 가교 반응이나 기능성기(Functional Group)에 변화가 일 어나 현상액에 녹지 않게 되어 포토 마스크에서 전달된 패턴을 형성한다.

(3) 광원의 파장에 따른 감광제를 구분한다.

PR을 분류하는 다른 방법은 PR이 감응하는 빛의 파장을 이용하는 것이다. PR의 해상 도는 사용하는 빛의 파장에 반비례한다.

(가) G-line 감광제

G-line 감광제는 436nm의 빛의 파장에 감응하여 광화학적 반응을 일으켜 패턴을 형성하는 종류로 500nm의 해상력을 지닌다.

(나) I-line 감광제

365nm의 빛에 의해 300nm의 해상력을 지니는 PR이다. G-line 감광제와 같은 고 분자를 사용하나, 감광제는 365nm의 빛에 가장 높은 양자 효율을 가질 수 있도록 구조를 변경하여 사용한다.

(다) KrF 감광제

I-line까지는 고압 수은등(High pressure Hg lamp)을 사용하여 수은등에서 발생하 는 빛을 광학 필터로 걸러 436nm 또는 365nm의 빛을 PR 패터닝에 이용하여 왔 으나, I-line보다 더 높은 해상도가 필요하면서 크립톤-플루오라이드(Kr-F) 레이저를 이용한 새로운 광원이 개발되었고, 그 광원(248nm)에 고감도인 새로운 PR가 개발되 었다.

(라) EUV 감광제

ArF 광원으로 구현할 수 있는 최소 해상도를 45nm 또는 32nm(물보다 굴절률이 더 높은 액침용 액체를 사용하는 경우)로 전망하고 있는데, 그 이하의 패턴을 구현하기 위해서는 광원의 파장을 바꿔야 한다. 가능한 광원으로 EUV(Extreme UV, 극자외 선)가 유력하며, EUV PR은 EUV의 파장인 13.4nm의 빛에 감응하여 광화학적 반응 을 일으킬 수 있는 화합물로 구성되어 있다.

#### 숖 반도체용 감광 재료를 구분하여 사용한다.

1. 반도체용 감광 재료를 분류한다.

리소그래피 감광제 재료는 광과 전자선에 의해 반응하는 고분자 화합물로써 반도체용 리소 그래피 공정에 따른 미세 가공은 PR의 광반응에 의한 결과와 고분자 극성 변화, 연결 고리 반응에 따른 용제, 특히 알칼리 수용액에 대한 용해성의 변화를 이용한다.

- (1) 광화학 반응에 따른 감광제를 분류한다.
  - (가) Photo-Active Compound(PAC)형 감광제를 사용한다.

빛으로 인해 그 화학 물질 자체에 구조적인 변화가 일어나 특정 용매에 대한 용해성 이 달라지는 감광제를 사용한다. Positive PR에 사용되며, 빛을 받기 전에는 알칼리 수용액(Aqueous Alkaline Solution)에 녹지 않다가 빛을 받고 나면 그 구조가 변 해 수용액에 녹게 되는 것이다. 이러한 PR은 G-line(436nm) 및 I-line(365nm)의 저해상도에 많이 사용된다. 이와 같은 구조의 해상도를 가지는 광원과 감광제를 사 용할 경우 만들 수 있는 패턴의 사이즈는 수십 나노미터 이상의 큰 패턴이 가능하 며, 그보다 더 미세한 패턴을 만들기 위해서는 더 짧은 파장을 가진 광원과 화학 증

폭형 감광제(Chemically Amplified Photoresist)를 사용하여야 가능하게 된다.([그 림 1-10] 참조)

(나) 화학 증폭형 감광제(Chemically Amplified Photoresist)를 사용한다.

파장이 짧은 감광제 역시 광화학 반응이 일어나면 PR에서는 화학적인 반응 촉매가 일어난다. 이러한 반응으로 고분자의 용해성이 바뀌게 되어 특정한 용매에 용해되므 로 패턴이 형성된다. KrF(248nm)나 ArF(193nm)의 광원을 쓰는 PR가 파장이 짧은 감광제로 널리 사용된다([그림 1-11] 참조).

(다) 감광제의 노광 패턴의 조건과 결과를 파악한다.

PR 두께는 Spin Speed와 PR의 점도가 결정하는데 보통 트랙의 Spin Speed를 3,000~7,000rpm으로 설정을 바꾸어 가면서 최적 속도 조건을 찾아야 하며 점도가 두께 및 패턴 불량에 영향을 많이 주며, 점도는 또한 온습도에 민감하므로 온도 23±0.5℃, 습도 45±5%로 유지하여야 두께 균일도 ±100Å 이내의 패턴에 의한 정확한 패턴 각도를 얻을 수 있다.

![](_page_28_Figure_5.jpeg)

출처: 집필진 제작(2024) [그림 1-15] 감광제의 점도와 패턴

#### (2) 패턴 형성에 따른 감광제를 구분한다.

Negative형 감광제는 빛을 받으면 가교 반응이나 기능성기(Functional Group)에 변화가 일어나 현상액에 녹지 않게 되어 그대로 남고 빛을 받지 않은 부위만 선택적으로 제거되어 설계된 회로가 그려져 있는 포토 마스크에서 전달된 패턴을 형성한다. 홈 부위는 빛을 받 지 않아 현상액에 녹은 상태로 파여 있고 위로 돌출된 부위는 빛을 받아서 가교 반응이나 기능성기에 변화가 일어나 현상액에 녹지 않게 되어 빛을 받지 않은 부위와 달리 원래의 표면을 유지한 상태이다. 거의 모든 Negative형 PR이 Film 형성을 위한 Binder polymer 와 가교제, 광 활성제 등을 조합하여 제조된다. 가교 반응을 이용한 Negative PR가 대부 분이며 가교된 Film의 특성상 식각성이 좋고 PR 패턴 너비가 아래보다 윗부분이 큰 모양 을 형성하여 반도체의 Metal Lift-Off 공정 등에 널리 사용되고 있다.

![](_page_29_Picture_2.jpeg)

출처: 집필진 제작(2024) [그림 1-16] 감광제의 패턴 선폭

![](_page_29_Picture_4.jpeg)

![](_page_29_Picture_6.jpeg)

출처: 집필진 제작(2024) [그림 1-17] Negative 감광제의 사용 후 CD-SEM

Positive 형 PR은 빛을 받은 부분이 광화학 반응을 일으켜 현상액에 잘 용해되는 구조 로 현상액 처리를 하면 노광된 부분이 녹아 패턴을 형성하는 것이다. 현재 많이 사용되 는 PR이며, ArF 공정을 사용하는 경우, 45nm 혹은 그보다 더 작은 패턴의 형성도 가 능하다.

![](_page_30_Picture_1.jpeg)

![](_page_30_Picture_2.jpeg)

출처: 집필진 제작(2024)

[그림 1-18] Positive 감광제의 CD SEM 결과

![](_page_30_Picture_5.jpeg)

출처: 집필진 제작(2024) [그림 1-19] Positive 감광제의 패턴

#### (3) 광원의 파장에 따른 감광제를 구분한다.

감광제를 분류하는 다른 방법은 PR이 감응하는 빛의 파장을 이용하는 것이다. PR패턴의 해상도는 사용하는 빛의 파장에 반비례하고 빛의 파장이 짧을수록 해상도는 좋다. 반도체의 집적도가 높아지면서 회로 구성을 위한 패턴 크기는 작아져야 하므로 리소그래피 공정에 사용하는 빛의 파장도 436nm에서 193nm까지 계속 짧아지고 있다. 이에 따라 PR도 바뀐 빛의 파장에서 최고의 감도를 가질 수 있도록 변화되었다.

![](_page_31_Picture_1.jpeg)

![](_page_31_Picture_2.jpeg)

출처: 집필진 제작(2024) [그림 1-20] 짧은 파장을 이용한 감광제의 원형 패턴

![](_page_31_Picture_4.jpeg)

![](_page_31_Picture_5.jpeg)

출처: 집필진 제작(2024) [그림 1-21] 짧은 파장을 이용한 감광제의 사각 패턴

(가) G-line 감광제

G-line 감광제는 436nm의 빛의 파장에 감응하여 광화학적 반응을 일으켜 패턴을 형성하는 종류로 500nm의 해상력을 갖는다.

(나) I-line 감광제

365nm의 빛에 의해 300nm의 해상력을 갖는 감광제이다. G-line 감광제와 같은 고분자를 사용하나, 감광제는 365nm의 빛에 가장 높은 양자 효율을 가질 수 있도 록 구조를 변경하여 사용한다.

(다) KrF 감광제

I-line까지는 고압 수은등을 사용하여 수은등에서 발생하는 빛을 광학 필터로 걸러 436nm 또는 365nm의 빛을 감광제 패터닝에 이용했으나, I-line보다 더 높은 해상 도가 요구되면서 KrF 레이저를 이용한 새로운 광원이 개발되었고, 그 광원 248nm

에 고감도를 갖는 새로운 감광제가 개발되었다.

특히 KrF PR부터는 화학 증폭형 PR가 본격적으로 사용되기 시작하였다. 이 PR은 약 100nm의 해상도를 갖는다. ArF PR: KrF 광원으로도 불가능한 고해상도의 패턴 을 만들기 위해 적용된 광원으로 ArF 레이저를 사용하기 시작하였는데 그 레이저의 파장인 193nm에서 높은 감도를 갖는 PR이다. 현재 기준으로 가장 높은 해상도의 패턴이 가능하여 55nm의 해상도를 보인다. 최근에는 렌즈와 PR 사이에 공기보다 굴절률이 높은 물을 채워 노광하는 액침 기술이 도입되어 ArF 광원을 이용한 해상도 는 45nm 또는 그 이상이 될 것으로 전망되고 있다.

(라) EUV 감광제

ArF 광원으로 구현할 수 있는 최소 선폭(해상도)를 45nm 또는 32nm로 전망하고 있는데, 그 이하의 패턴을 구현하기 위해서는 광원의 파장을 바꿔야 한다. 가능한 광 원으로 EUV(Extreme UV, 극자외선)이 유력하며, EUV 감광제는 EUV의 파장인 13.4nm의 빛에 감응하여 광화학적 반응을 일으킬 수 있는 화합물로 구성되어 있다.

## 학습 1 교수·학습 방법

#### 교수 방법

- 반도체 포토 공정의 개요와 세부 내용을 부분별로 알기 쉽게 설명한다.
- 현장에서 표준화한 공정 매뉴얼과 관련 공정 재료에서 제공되는 자료 등의 내용을 프레젠테 이션 자료로 제시한 후에 설명한다.
- 가능한 한 사전에 제조 현장에서 사용하는 사례를 수집하여 자료를 준비하고 이해하기 쉬운 방법을 논의하는 방식의 문제 해결식 수업을 진행한다.
- 최근 반도체 산업 현황(시장 환경 및 기술 동향 등)에 대하여 충분히 인지하고, 학습자들이 쉽게 이해할 수 있는 방법을 모색하여 수업을 진행한다.
- 관련 시장의 환경 및 기술 변화를 통합 검색 사이트나 한국반도체산업협회의 홈페이지 (www.ksia.or.kr) 등에서 찾아 활용할 수 있도록 지도한다.
- 반도체 포토 공정 재료 요구 사항에 필요한 내용을 확인하고, 관련 자료를 학습자들에게 제 시한 후 파악 여부를 확인한다.

#### 학습 방법

- 반도체 산업 현황(시장 환경 및 기술 동향 등)과 관련 기관을 구체적으로 확인하도록 하고, 이 기관과 관련된 다양한 자료를 인터넷으로 검색하고 분류하여 문서로 정리한다.
- 반도체 포토 공정 재료 요구 사항 항목이 선정된 양식에 맞추어 특정 소자에 대한 요구 사 항을 작성해 본 후, 여기에 첨부되는 자료의 종류와 기록 내용 전반을 숙지하고, 가능하다면 소자별로 분류해 본다.
- 반도체 포토 공정 재료 요구 사항에 대한 시장 및 기술, 비용의 조사, 수집 및 분석을 통해 생산에 필요한 목표를 설정하고 분류된 자료를 활용하여 생산 가능성을 예측한다.
- 반도체 포토 공정에서 예상되는 품질 관리 문제점을 파악하고 해결책을 수립하는 현장의 업 무를 이해하고, 정해진 양식에 따라 보고서를 작성한다.

## 학습 1 평 가

#### 평가 준거

- 평가자는 학습자가 학습 목표를 성공적으로 달성하였는지를 평가해야 한다.
- 평가자는 다음 사항을 평가해야 한다.

|                         | 학습 목표                                                         | 성취수준 |   |   |
|-------------------------|---------------------------------------------------------------|------|---|---|
| 학습 내용                   |                                                               | 상    | 중 | 하 |
| 포토 공정 재료 제조<br>요구 사항 파악 | - 생산 관련 부서로부터 포토 공정 재료 제조 사양서를 입수할<br>수 있다.                   |      |   |   |
|                         | - 포토 공정 재료 제조 사양서를 바탕으로 제품명, 품질 기준,<br>제품 사양, 납기 등을 파악할 수 있다. |      |   |   |
|                         | - 파악된 내용을 바탕으로 포토 공정 재료 제조 시 발생할 수<br>있는 문제점을 검토할 수 있다.       |      |   |   |

#### 평가 방법

• 포트폴리오

| 학습 내용                   | 평가 항목                                                        | 성취수준 |   |   |
|-------------------------|--------------------------------------------------------------|------|---|---|
|                         |                                                              | 상    | 중 | 하 |
| 포토 공정 재료 제조<br>요구 사항 파악 | - 감광제와 첨가제 재료 제조 사양서를 작성할 수 있는 능력                            |      |   |   |
|                         | - 감광제와 첨가제 재료 제조 사양서를 바탕으로 제품명, 품질<br>기준, 제품 사양, 납기 등의 파악 여부 |      |   |   |
|                         | - 파악된 내용을 바탕으로 포토 공정 재료 제조 시 발생할 수<br>있는 문제점 검토 능력           |      |   |   |

#### • 문제 해결 시나리오

| 학습 내용                   | 평가 항목                                                                            | 성취수준 |   |   |
|-------------------------|----------------------------------------------------------------------------------|------|---|---|
|                         |                                                                                  | 상    | 중 | 하 |
| 포토 공정 재료 제조<br>요구 사항 파악 | - 감광제와 첨가제 재료 제조 사양서의 세부 내용을 이해하고<br>생산에 적용할 수 있는 능력                             |      |   |   |
|                         | - 반도체 포토 공정 재료 제조 사양서를 바탕으로 제품명, 품질<br>기준, 제품 사양, 납기 등의 문제점을 이해하고 대처할 수<br>있는 능력 |      |   |   |
|                         | - 파악된 내용을 바탕으로 포토 공정 재료 제조 시 발생할 수<br>있는 품질 관련 문제점을 검토할 수 있는 능력                  |      |   |   |

• 서술형 시험

|                         | 평가 항목                                                               | 성취수준 |   |   |
|-------------------------|---------------------------------------------------------------------|------|---|---|
| 학습 내용                   |                                                                     | 상    | 중 | 하 |
| 포토 공정 재료 제조<br>요구 사항 파악 | - 감광제와 첨가제 재료 제조 사양서를 작성하고 세부 내용을<br>검토할 수 있는 능력                    |      |   |   |
|                         | - 반도체 포토 공정 재료 제조 사양서를 바탕으로 제품명,<br>품질 기준, 제품 사양, 납기 등에 대한 내용 검토 능력 |      |   |   |
|                         | - 파악된 내용을 바탕으로 포토 공정 재료 제조 시 발생할 수<br>있는 문제점의 대처 방안 작성 능력           |      |   |   |

피드백

- 1. 포트폴리오
- 반도체 포토 공정의 감광제와 첨가제 재료 제조 사양서 작성 능력에 대해 평가하고 미비한 점이 발견되면 보완하도록 주요 내용을 설명해 준다.
- 파악된 내용을 바탕으로 포토 공정 재료 제조 시 발생할 수 있는 문제점의 대처 방안에 대한 지식에 대해 평가하고 이해도가 우수하면 해당 기술에 대해 심화 학습을 시행한다.
- 2. 문제 해결 시나리오
- 포토 공정의 감광제와 첨가제 제조 사양서를 바탕으로 제품명, 품질 기준, 제품 사양, 납기 등의 문제점을 이해하고 대처할 수 있는 능력에 대해 평가하고 부족한 부분을 사례를 통해 지도한다.
- 반도체 포토 공정의 감광제와 첨가제 제조 시 발생할 수 있는 문제점의 대처 방안에 대한 지식에 대해 평 가하고 성취수준이 우수하면 해당 기술에 대해 심화 학습을 시행한다.
- 3. 서술형 시험
- 반도체 포토 공정의 감광제와 첨가제 재료 제조 사양서 작성 능력에 대해 평가하고 미비한 점이 발견되면 보완하도록 주요 내용을 설명하여 준다.
- 파악된 내용을 바탕으로 포토 공정 재료 제조 시 발생할 수 있는 문제점의 대처 방안에 대한 지식에 대해 평가하고 이해도가 우수하면 해당 기술에 대해 심화 학습을 시행한다.

| 학습 1 | 포토 공정 재료 제조 요구 사항 파악하기 |
|------|------------------------|
| 학습 2 | 포토 공정 재료 준비하기          |
| 학습 3 | 포토 공정 재료 제조하기          |

# 2-1. 포토 공정 재료 준비

|       | • 반도체 포토 공정 재료 제조에 필요한 원재료의 종류를 파악할 수 있다.    |
|-------|----------------------------------------------|
| 학습 목표 | • 반도체 포토 공정 재료 원재료의 제조사별 규격 및 장단점을 파악할 수 있다. |
|       | • 반도체 제조 공정에 적합한 포토 공정 재료 제조 재료를 준비할 수 있다.   |

## 필요 지식 /

숔 반도체 포토 공정과 재료의 이해

포토 리소그래피(Photo Lithography)를 줄여서 포토(Photo) 공정이라고 하는데 포토 공정은 웨이퍼 위에 회로 패턴이 담긴 마스크상을 빛을 이용해 비추어 회로를 그리기 때문에 붙여진 이름이다. 여기서 패턴을 형성하는 방법은 흑백 사진을 만들 때 필름에 형성된 상을 인화지에 인화하는 것과 유사하며, 반도체는 집적도가 증가할수록 칩을 구성하는 단위 소자 역시 미세 공정을 사용해 작게 만들어야 하는데, 미세 회로 패턴 구현 역시 전적으로 포토 공정에 따라 결정되기 때문에 집적도가 높아질수록 포토 공정 기술 또한 세심하고 높은 수준의 기술이 필요 하게 된다.

1. 반도체 포토 공정의 진행 단계

본격적으로 포토 공정이 어떻게 이루어지는지 단계적으로 살펴보면 가장 먼저 컴퓨터 시스 템(CAD: Computer-aided Design)을 이용해 웨이퍼에 그려 넣을 회로를 설계해야 한다.

(1) 전자 회로와 설계

전자 회로 패턴(Pattern)으로 설계되는 이 도면에 설계자들이 설계한 정밀 전자 회로를 담으며, 그 정밀도가 반도체의 집적도를 결정한다. 전자 회로를 만든 후 그 기능과 정확 한 면적 등을 고려한 레이아웃(Layout)이라고 불리는 설계 도면이 만들어지며 이 설계 도를 이용하여 각 공정의 방법과 제조 기술을 포함한 공정 설계가 이루어진다.

![](_page_38_Picture_0.jpeg)

출처: 집필진 제작(2024) [그림 2-1] 포토 공정용 마스크

#### (2) 포토 마스크 제작

만들어진 회로 패턴(Pattern)은 순도가 높은 석영(Quartz)을 가공해서 만든 유리판 위에 크로뮴 (Cr)으로 미세 회로를 형상화해 포토 마스크(Photo Mask)로 완성되게 된다. 마스크(Mask)는 레티클(Reticle)이라고도 부르는데, 이것은 회로 패턴을 전체적으로 담은 필름같은 것으로 사진 필름의 기능을 하게 되며, 마스크는 보다 더 세밀한 패터닝(Patterning)을 위해 원 회로보다 크게 제작되며, 렌즈를 이용 빛을 축소해 조사하여 초미세 회로 패턴을 만든다.

(가) 포토 마스크용 석영(Quartz) 기판

Quartz는 일반적인 석영이다. 이를 유리로 가공하면 Quartz Glass 즉 석영 유리가 된다. 석영은 이산화 규소(SiO2)가 단결정 형태로 된 것인데, 이를 유리로 만든 것이 석영 유리 또는 Quartz Glass이다. Quartz Glass는 만들기 어려우나 Quartz의 가 장 기본이 되는 이산화 규소는 매우 흔하다. 대부분 지각의 암석과 모래에 포함되어 있다고 보면 된다. 이를 단결정으로 만든 것이 Quartz이고 이를 다시 유리로 만든 것이 Quartz 유리이다. 석영 유리 제조는 1899년 독일에서 처음 성공하고, 그 이후 에 미국 코닝, 일본 등에서 석영 유리 제조에 성공했으나, 국내에서는 상용화에 실패 하였다. 하지만 일반적으로 산업용 Quartz를 표현할 때 석영 유리도 Quartz라고 부 르게 된다.

1) 포토 마스크용 석영 기판의 특성

포토 마스크용 석영 기판의 특성을 살펴보면 석영은 결정질이고 석영 유리는 비 정질 유리인 것을 알 수 있다. 석영 유리는 순수한 100% 이산화 규소로만 구성 되어야 한다. 초고순도 석영도 구해야 하며, 일반 유리는 불순물을 혼합해 녹는점 을 낮게 하는 반면, 석영 유리는 불순물 자체가 들어가면 안 되기 때문에 융점이 높다. 그리고 석영 유리는 일단 모스 경도가 7로서 매우 단단하다. 또한 매우 낮 은 열팽창 계수를 가지고 있어서 온도 증가에 따른 변형이 적으며 높은 자외선 투과율을 보유하여 자외선 통과에 따른 반도체 포토 공정용 재료로 사용하기 좋 은 장점이 있으며, 화학적 내구성이 높아 주변 환경의 변화를 잘 이겨 낸다. 이 런 특징 때문에 여러 산업 분야에 사용되고 있으며, 초고순도 석영 유리의 경우 반도체 산업에 매우 많이 쓰이고 있다.

#### 2) 포토 마스크용 석영 유리의 단점

석영 유리(Quartz Glass)는 만들기 어렵다는 단점이 있다. Quartz의 가장 기본 이 되는 이산화 규소는 대부분 지표면의 암석과 모래에 포함되어 있어 매우 흔하 다. 이를 단결정으로 만든 것이 Quartz이고 이를 다시 유리로 만든 것이 Quartz 유리인데 석영 유리는 순수한 100% SiO2로만 구성되어야 한다. 초고순 도 석영도 구해야 하며, 그냥 유리는 불순물을 혼합해 녹는점을 낮게 만드는 반 면 석영 유리는 불순물 자체가 들어가면 안 되므로 융점이 높다.

<표 2-1> 종류별 석영의 제조 방법과 사용처

| 유형      | 초기 원료                  | 제조 방법       | 사용처              |
|---------|------------------------|-------------|------------------|
| T1      | 천연 석영                  | 진공 전기 용융    | 램프 재료, 반도체, 광학용  |
| T2      | 천연 석영                  | 화염 용융/베르누이법 | 반도체, 광학용         |
| T3      | SiCl4                  | 화염 가수 분해 용융 | 반도체, 광학용, 마스크 기판 |
| T4      | SiCl4                  | 화염 산화 분해 용융 | 광학용, 광섬유용        |
| CVD     | 실리콘<br>염화물<br>또는 SiCl4 | 화염 가수분해 소결  | 광학용, 광섬유용        |
| Sol-Gel | Si(OR)4                | 가수분해 소결     | IC, 마스크 기판       |

#### (나) 포토 마스크용 크로뮴 증착

포토 마스크 제작용 크로뮴 증착은 금속 증착기를 이용하여 증착하여 만들며, 금속 막을 제조하기 위해서는 스퍼터(Sputter)나 이바포레이터(Evaporator) 등 물리적 증 착 장비를 이용한다. 정밀한 포지션에 전극을 형성하기 위해서 포토 리소그래피 (Photo Lithography) 공정과 식각(Etching) 공정을 이용해야 하며 각각의 공정 조 건을 사전에 준비하여야 한다. 그러나 포토 마스크용 패턴을 만들기 위한 회로 패턴 은 마스크 자체를 만드는 초기의 포토 리소그래피 작업이므로 기존에 그려진 마스크 가 없는 상황이고 최초 회로 패턴을 만들기 위해서는 직접적 회로 라이팅(Writing) 을 진행해야 한다. 그러기 위해서는 전자 빔 리소그래피 기술을 사용해야 하며 그 이후에 만들어진 전자 빔 패턴을 따라서 크로뮴을 식각하여 전자 빔 리소그래피 기 술을 통한 크로뮴이 새겨진 회로 마스크를 만들게 되는 것이다.

1) 포토 마스크 제작용 크로뮴 증착을 위한 대표적 금속막 증착 장비

포토 마스크 제작용 크로뮴 증착을 위한 금속막 증착 장비인 PVD는 물리적 이 론을 이용한 증착 장비이며, 물리적 기상 증착은 낮은 압력과 낮은 온도에서 사 용되고 고품질 박막과 불순물 오염이 적다는 장점이 있다. 그러나 증착 속도가 낮고 고가의 증착 장비를 구입해야 한다는 단점도 있다. 진공 및 플라즈마 장비 의 종류 중에서 피브이디의 종류와 특징은 여러 가지가 있다. 스퍼터(Sputter)를 비롯해서 이바포레이터(Evaporator)와 도금 장치 등은 진공과 플라즈마를 적당히 이용해서 금속을 증착하는 반도체 공정 장비이며 종류와 특징은 다음과 같다. 가 장 많이 쓰이는 대표적 금속막 증착 장비인 스퍼터는 아르곤(Ar) 가스를 이용해 물리적으로 증착하는 공정인데 Ar 가스에 높은 전압을 가하게 되면 Ar → Ar+ 이온으로 변화하며, 증착이 되어야 할 기판에는 (+) 전압을 가해 주고 증착에 사 용되는 물질인 타깃층에는 (-) 전압을 가하여 Ar 이온을 타깃층에 충돌되게 하여 금속 원자를 뜯어내어 기판에 내려 쌓이게 하는 반도체 공정 장비이다.

![](_page_40_Figure_1.jpeg)

출처: 집필진 제작(2024) [그림 2-2] 스퍼터 증착

#### 2) 스퍼터의 종류와 특징

스퍼터는 DC 스퍼터(DC Sputter)와 RF 스퍼터(RF Sputter)의 2가지 방식이 대 표적이다. DC 스퍼터 타깃의 재질은 전기가 잘 통하는 금속성이며 타깃의 제조 방식은 진공 주조 방식이다. 글로 방전(Glow Discharge)을 이용하여 Ar 이온을 발생시켜 증착하는데 Ar 플라즈마의 진공 조건은 10∼15mTorr 정도이고 증착 속도가 빠르다는 장점이 있다. 반면에 RF 스퍼터는 타깃이 전도체, 절연체와 유 전체 등 여러 가지를 사용할 수 있는 장점이 있다. 진공 조건은 2∼5mTorr 정 도이며 증착 속도가 상대적으로 느리다는 단점이 있다.

3) 포토 마스크 제작용 크로뮴 증착을 위한 진공 증착 장비

포토 마스크용 크로뮴 증착을 위한 진공 증착 장비에는 열 진공 증착기(Thermal

Evaporator)와 전자 빔 진공 증착기(E-Beam Evaporator)가 있다. 열 진공 증 착기(Thermal Evaporator)는 증착하고자 하는 원료를 금속 보트 위에 올려놓고 열을 가하여 금속 원료를 기화시켜서 기판 위에 증착시키는 장치이다. 이때 주의 할 점은 진공도가 10-6Torr 이하로 높은 진공 조건을 만든 후 증착하여야 불순 물 오염이나 증착 물질 산화 등의 불량을 방지할 수 있다. 전자 빔 진공 증착기 는 증착하고자 하는 원료를 가열로 안에 넣어 놓고 전자 빔을 발생시켜서 전자 빔이 가열로 벽을 충돌시키게 하며 발생하는 열로 금속 원료를 기화시켜서 증착 시키는 장비이다. 마찬가지로 주의할 점은 진공도가 10-6Torr 이하로 높은 진공 조건을 만든 후 증착하여야 불순물 오염이나 증착 물질 산화 등의 불량을 방지할 수 있다.

![](_page_41_Picture_1.jpeg)

출처: 집필진 제작(2024) [그림 2-3] 진공 증착기

#### (다) 전자 빔 라이팅

전자 빔 라이팅(E-Beam Lithography)은 포토 마스크를 만들기 위해서 최초의 회로 패턴을 만드는 과정이다. 전자 빔 라이팅을 하기 위해서는 포토 노광 공정과 마찬가 지로 레지스트를 먼저 도포하는데 이때 사용하는 레지스트는 빛에 반응하는 레지스 트가 아니고 전자 빔에 반응하는 레지스트를 사용한다. 또한 전자 빔 노광이 끝나면 현상 공정을 통해서 레지스트를 선택적으로 벗겨내서 패턴을 만들어 내고 그 위에 크로뮴을 증착한 다음 남아 있던 레지스트를 아세톤 등의 리무버를 이용해서 마지막 으로 벗겨내는데 이때 최종적으로 남아 있던 레지스트 부분만 벗겨지게 되고 그 위 에 얹혀 있던 크로뮴도 같이 벗겨지게 된다. 이러한 과정을 리프트 오프(Lift off)라 고 하며 리프트 오프가 끝나면 석영 유리 기판 위에 크로뮴으로 새겨진 미세 회로 패턴이 만들어진 상태가 된다. 전자 빔 라이팅의 경우 커런트(Absorb Current)는 30 피코 암페어(pA)를 많이 사용하며 30 피코 암페어는 주로 미세 패턴 시 사용하 는 조건이고, 커런트를 높은 값을 사용할 경우 Lithography 시간은 짧아지나 패턴 해상도는 좋지 않게 된다.

![](_page_42_Figure_1.jpeg)

출처: 집필진 제작(2024) [그림 2-4] 전자 빔 라이팅 과정

(라) 전자 빔 라이팅의 특징과 장점

전자 소자가 나노 단위(nm)에서 옴스트롱(Å) 단위까지 초미세화가 진행된다면, 0.2~5nm의 초미세 공정은 일반 광원을 이용한 포토 공정으로는 패터닝을 할 수 없 을 수도 있게 된다. 이때는 더 짧은 파장의 빛을 활용하는 노광 공정을 활용해야 하 는데, 그 후보군으로 전자 빔 리소 공정(EBL: E-beam Lithography)이 있다. 전자 빔 리소 공정 기술은 전자 빔을 광원으로 이용하는 방식으로 주사형 전자 현미경인 SEM(Scanning Electron Microscope)에서 유래하였다. 처음에 SEM을 통해 원자 의 미시 구조를 연구하던 도중에, E-Beam이 Polymer와 반응하고 제거하면서 매우 짧은 파장인 나노 빔(Nano beam, 0.1~0.05nm)의 패턴이 나오는 것을 발견했다. EBL은 파장이 엑스레이의 1/10 수준, EUV의 1/100 수준이다. 전자 빔 리소 공정 은 파장이 매우 짧은 것을 이용하므로 분해능(Resolution)이 아주 좋고, 특히 EBL의 가장 큰 장점은 엑스레이와 다르게 유기물 PR를 사용할 수 있고, 패턴 복제 방식이 아닌 직접 패터닝 방식이어서 마스크가 필요없다.

(마) 전자 빔 라이팅의 단점

전자 빔 리소 공정 기술의 가장 치명적인 단점은 공정 절차가 복잡하고 패터닝 속도 가 매우 느리다는 것이다. 현재 업계에서 요구하는 생산 속도에 맞추기에도 매우 부 족한데, E-beam Litho 기술을 활용하는 극초미세 패터닝의 생산 속도로는 절대 불 가한 상황이다. 또한 아직 우리는 전자의 거동을 제대로 이해하고 있지 못하기 때문 에, 전자 빔이 Wafer에 잘 균일하게 되도록 주사해도, 전자들이 확률적으로 다른 곳 으로 산란할 가능성이 많아서 패턴이 균일하게 만들어지지 않을 수 있다.

![](_page_43_Figure_1.jpeg)

출처: 집필진 제작(2024) [그림 2-5] 전자 빔 라이팅 장비의 내부 구조

#### (3) 정렬 및 노광

제작된 마스크와 패턴을 만들 웨이퍼가 준비되면 [그림 2-6]과 같이 노광하는 공정을 거친다.

![](_page_43_Figure_5.jpeg)

출처: 집필진 제작(2024) [그림 2-6] 노광 공정

(4) 현상(Develop) 공정

포토 공정(Photo)의 최종 단계는 현상(Develop)으로 아날로그 사진을 현상하는 과정과 동일하다. 이 과정에서 패턴의 형상이 만들어지기 때문에 매우 중요한 공정인데 현상 (Develop) 공정은 웨이퍼에 현상액을 부어가면서 노광된 영역과 노광되지 않은 영역을 선택적으로 제거해 미세 회로를 형성하는 공정이다. 웨이퍼 위에 균일하게 입힌 감광액 (PR)은 빛에 어떻게 반응하는가에 따라 양성(Positive) 또는 음성(Negative)으로 분류되 며, 양성 감광액의 경우 노광되지 않은 영역을 남기고 음성 감광액의 경우 노광된 영역 만 남겨 사용하게 되고 현상 공정까지 마치게 되면 모든 포토 공정이 끝나게 된다. 각 종 측정 장비와 광학 현미경 등을 통해 패턴이 잘 그려졌는지 꼼꼼하게 검사한 후, 이 를 통과한 웨이퍼만이 다음 공정 단계로 이동한다. 지금까지 웨이퍼 표면에 세밀한 회로 패턴을 찍는 포토 공정에 대해 알아보았는데 다음 단계에서는 웨이퍼에 회로 패턴을 만 들기 위해 필요한 부분을 남기고, 필요 없는 부분을 선택적으로 깎아내는 식각 공정이 진행된다.

#### 숕 반도체 포토 공정용 재료의 기술 및 장단점

반도체 포토 공정용 재료의 기술은 반도체 포토 공정 결과의 품질에 많은 영향을 끼친다. 그 중 감광제의 역할과 종류별 특성을 알아본다.

1. ArF 감광제

국내에서는 1995년부터 반도체 회사들을 중심으로 ArF 감광제(PR)에 관한 연구가 시작된 이래, 1998년부터 감광제 회사들이 적극적으로 개발에 참여하는 등 ArF PR 개발을 위해 많은 노력을 해 왔다. 이에 따라 그간 축적된 기술과 경험으로 65nm 공정급의 PR 개발이 가능할 것이며, 이미 D 세미캠은 80nm 공정에 ArF PR을 공급하고 있으며 D 세미캠과 K 석유 화학 모두 65nm 공정용 ArF PR을 개발하고 있어 그 기술 수준은 일본 및 미국 감 광제 회사에 근접한 것으로 여겨진다. ArF PR과 같은 첨단 공정 재료의 국산화가 국내 관 련 기술에 미치는 파급 효과는 크게 2가지로 볼 수 있다. 첫째는 국내 반도체 업체들이 공 정 재료의 국외 의존도를 크게 낮출 수 있어 첨단 기술 및 소재 유출 억제 정책에 대응 가 능하다. 두 번째는 PR의 기반 산업을 육성할 수 있게 되었다는 것이다. 그동안 국내 PR 업체들은 그 핵심 소재인 고분자, 단분자 및 광감응성 화합물 등의 수급을 일본, 미국, 유 럽 등에 의존해 왔는데 이는 국내 업체들의 PR 시장 점유가 첨단 재료보다는 I-line이나 KrF PR 등에 국한되어 왔기 때문이다. 이에 따라 고분자나 단분자, 광감응성 화합물의 국 내 산업 기반이 조성할 것으로 보이며 관련 연구도 대학과 연구소를 중심으로 이전에 비해 활발하게 이루어질 것으로 예측된다.

2. 이머전(Immersion)용 감광제

ArF 감광제(PR) 개발 기술과 경험을 가진 국내 기업들이 Immersion용 ArF PR의 개발을 지난 2004년부터 진행해 오고 있으며 국내 반도체 소자 업체들도 국내 업체들과 공동 개발 등을 진행하고 있는 등 PR의 국산화 의지가 강해 기술 개발 가능성은 매우 크다고 할 수 있다. ArF PR의 경우와 마찬가지로 개발이 될 경우, 첨단 공정 재료의 지속적인 국내 반도

체 업체들에 공급으로 반도체 공정 기술 개발에 크게 기여할 뿐만 아니라 고부가 가치의 공정 소재가 상업화될 수 있어 PR의 원재료에 대한 개발 움직임도 더욱 활성화할 것으로 기대된다.

3. EUV용 감광제

EUV 감광제(PR)는 향후 5년 이후에 상용화 가능성이 있는 공정 소재이다. 이 소재 개발이 이미 2002년부터 국내 업체인 D세미켐이 진행하여 상용화를 위한 준비가 이루어지고 있 다. 이로 인해 2008년 이후 32nm 또는 그 이하의 공정에 EUV 공정이 도입될 경우, 초기 단계부터 시장에 진입할 가능성이 크다. 기술적인 파급 효과는 ArF 및 Immersion용 ArF PR과 마찬가지로, 반도체 공정 개발에 기여 및 국내 원재료 정밀 화학 산업 형성을 통한 산업 구조를 구축하는 데 결정적인 요인으로 작용할 수 있을 것으로 전망된다.

#### 숖 반도체 포토 공정용 재료의 시장성

반도체 포토 공정용 재료의 시장성을 이해하려면 포토 공정 재료를 이해하고, 각 공정별 특징 을 알아야 한다.

- 1. 반도체용 리소그래피 재료의 시장성 파악
  - (1) ArF 감광제

ArF 감광제(PR)는 130nm 공정부터 일부 사용되기 시작하여 현재 100nm, 90nm, 80nm 공정 등에 적용되고 있으며 그 사용량이 점차 증가하고 있어 시장 규모는 앞으로 가장 클 것으로 예상한다. 그러나 시장 진입 면에서 보면 이미 전 세계의 모든 감광제 회사들이 관련 기술을 보유하고 있고 개발 환경과 개발 장비 투자 면에서 앞서 있는 일 본 및 미국 회사들이 시장을 선점해 왔기 때문에 후발 주자인 국내 감광제 회사들은 어 려움을 겪을 수밖에 없다. 반도체 공정의 특성상 이미 양산화되고 있는 공정의 소재를 바꾸는 것은 불가능하므로 현재 개발 단계인 22nm 이하 공정에 진입하기 위한 집중적 인 노력이 필요하다.

(2) Immersion용 ArF 감광제

55nm 미만의 고해상력이 요구되는 공정부터 사용되기 시작할 Immersion용 PR는 그 시 장 규모는 ArF PR에 비해 적지 않을 것으로 예상되고 있으며, 향후 32nm 공정까지 적용 될 경우 시장의 상당한 부분을 차지할 수 있을 것으로 기대된다. 아직 공정이 개발 중이므 로 국내 업체에도 기회가 얼마든지 있으며 우수한 성능의 제품이 개발되고 그를 양산화할 수 있는 생산 기술이 확보된다면 시장 진입이 가능할 것으로 예상한다.

(3) EUV용 감광제

32nm 또는 그보다 작은 패턴을 위해 사용할 것으로 예상되는 EUV PR은 EUV 제조 기술 자체가 아직 개발 중이고 이에 적합한 PR의 개발도 초기 단계이기 때문에 개발 수준에 따

라 얼마든지 시장 진입이 가능하다. EUV 공정은 진공 상태에서 진행되고 장비 투자 비용 이 ArF 공정에 비해 많이 늘어날 것이므로 반도체 제조 공정 중에 EUV 공정을 사용하는 경우는 최소한으로 유지할 것으로 예상되어 그 시장 규모는 ArF PR이나 Immersion용 PR에 비해 작을 것이나 PR의 단가가 매우 높을 것으로 여겨져 고부가 제품 시장이 될 가 능성이 크다.

## 수행내용 / 포토 공정 재료 준비하기

#### 재료·자료

- ISO, SEMI, KS 표준화 문서
- 반도체 로드맵
- 반도체 제조 공정도
- MSDS, RoHS
- 리소그래피 재료
- Immersion Photo Resist
- KrF Photo Resist, I-line Photo Resist

#### 기기(장비 ・ 공구)

- 제조 공정 장비
- 유기 합성 Pilot 설비
- PR류 Mixing Vessel
- 중합체 합성 설비
- 공정 이상 Monitoring 설비
- Bottle Cleaning 설비
- Bottle Filling 설비

- 평가, 분석 및 계측장비
- Elipsometer, GC
- Microscope, HPLC
- ICP-MS,nmR
- CD-SEM, FT-IR
- Dynamic Contact Angle
- Coating Defect Inspection
- Air particle counter
- Amine 농동 측정기
- Furnace, Liquid particle counter
- 제조 공장 인트라넷
- 안전 도구, 안전화
- 컴퓨터, 프린터, 복사기

#### 안전 ・ 유의 사항

- 제조 공정 장비는 제품을 생산하기 위한 장비로서 규칙에 따라 사용되어야 하며, 일정 주기 와 방법에 따라 장비 성능을 평가하여야 한다.
- 평가/분석/계측기는 제품의 물리적 성질이나 특징을 검사하는 기기로서 규칙에 따라 관리되 어야 하며 일정 주기와 방법에 따라 검·교정을 실시하여야 한다.
- 작업 표준에는 공정 순서 및 온도, 시간, 환경 등의 조건을 포함한다.
- 작업 절차서는 생산을 완료까지의 순서를 체계적으로 작성한 생산 공정의 계획서로서, 생산 을 정확히 실시할 목적으로 절차와 재료, 장치의 준비 및 사용 방법, 공정을 실시하는 데 필 요한 안전 사항을 나타내는 문서이므로 절차서를 잘 준수해야 한다.
- 통계적 품질 관리를 활용한 포토 공정의 품질 관리를 통하여 불량의 발생 및 불량 원인을 파악하여 개선함으로써 품질(6-시그마)을 확보하여야 한다.

수행 순서

숔 반도체 포토 공정용 재료를 알고 장단점을 이해한다.

반도체 포토 공정용 재료의 시장성과 기술을 이해하고 각 공정에 적용이 가능하다. 최근까지 포토 공정의 재료는 130nm, 90nm 공정용으로 제조됐고 2005년 후반부터는 65nm 공정에 이용하였다, 인텔의 기술 로드맵에 따르면 2015년에 20nm 선폭 기술의 상용화가 되었고, 2010년에는 25nm, 2016년 13nm의 게이트 길이를 사용하고 있다. 그러나 반도체 집적도의 지속적 향상 노력에는 넘어야 할 기술 장벽들이 많으며, 그중에서 가장 문제가 되는 것이 바로 재료와 포토 공정의 결함이다. 실리콘 기판 반도체 칩의 경우 실리콘 단결정 웨이퍼를 사용하 게 되는데, 기존 공정에서는 단결정 표면의 작은 결함이 있어도 회로 선폭이 커서 소자 특성에 큰 영향을 끼치지 않았으나, 선폭이 감소하면서 결함으로 인한 특성 저하가 주요한 이슈로 주 목받고 있다.

| 연도   | 선폭(nm) | 노출광의 파장(nm) | 광원                      |
|------|--------|-------------|-------------------------|
| 1986 | 1,200  | 436         | 수은 램프(g-Line)           |
| 1988 | 800    | 436/365     | 수은 램프(g-Line/i-Line)    |
| 1991 | 500    | 365         | 수은 램프(i-Line)           |
| 1995 | 350    | 365/248     | 수은 램프(i-Line)/KrF Laser |
| 1997 | 250    | 248         | KrF Laser               |
| 1999 | 180    | 248         | KrF Laser               |
| 2001 | 130    | 248         | KrF Laser               |
| 2003 | 90     | 248/193     | KrF Laser/ArF Laser     |
| 2005 | 60     | 193         | ArF Laser               |

<표 2-2> 노출광의 파장 감소에 따른 집적도의 향상

- 1. 반도체 포토 공정용 재료를 실험한다.
  - (1) G-Line 및 I-Line 감광제를 실험한다. 반도체를 생산하는 데 사용된 2성분계 감광제는 g-선(436nm), i-선(365nm)에 사용되 어 왔다. 0.5μm의 가공 선폭을 갖는 i-선 공정은 16Mb RAM 생산을 가능하게 하였고 고해상력의 리소그래피 장비 개발 및 PR 재료 개발로 인해 0.26μm 이하의 해상도인 2 성분계 감광제 PR도 개발되었다.
  - (2) KrF 감광제

Deep UV를 광원으로 사용하는 리소그래피법으로 발전함에 따라 PR를 화학 증폭형
