Repository: DrunkenZealnut/SafeFactory

# SafeFactory

폴더 내 파일(이미지, 마크다운, JSON)을 처리하여 Pinecone 벡터 데이터베이스에 저장하는 에이전트입니다.

## 기능

- **이미지 처리**: OpenAI Vision API를 사용하여 이미지 내용을 텍스트로 설명
- **마크다운 처리**: 시맨틱 청킹으로 의미 단위 분할
- **JSON 처리**: 배열/객체 구조에 맞게 지능적 분할
- **벡터 임베딩**: OpenAI text-embedding-3-small 모델 사용
- **Pinecone 저장**: 자동 인덱스 생성 및 배치 업로드

## 설치

```bash

# 의존성 설치
pip install -r requirements.txt

# 환경변수 설정
cp .env.example .env

# .env 파일을 편집하여 API 키 입력
```

## 환경변수 설정

`.env` 파일에 다음 정보를 입력하세요:

```
OPENAI_API_KEY=your_openai_api_key
PINECONE_API_KEY=your_pinecone_api_key
PINECONE_INDEX_NAME=your_index_name
```

## 사용법

### 1. 폴더 처리 및 업로드

```bash

# 기본 사용
python main.py process ./my_documents

# 네임스페이스 지정
python main.py process ./my_documents --namespace project-docs

# 하위 폴더 미포함
python main.py process ./my_documents --no-recursive

# 청크 크기 조절
python main.py process ./my_documents --max-chunk-tokens 300
```

### 2. 검색

```bash

# 기본 검색
python main.py search "반도체 제조 공정"

# 결과 개수 지정
python main.py search "리소그래피 재료" --top-k 10

# 파일 타입 필터
python main.py search "공정 다이어그램" --filter-file-type image
```

### 3. 통계 확인

```bash
python main.py stats
```

### 4. 벡터 삭제

```bash

# 특정 파일의 벡터 삭제
python main.py delete --source-file "/path/to/file.md"

# 전체 삭제 (주의!)
python main.py delete --all
```

## Python에서 직접 사용

```python
from src.agent import PineconeAgent

# 에이전트 초기화
agent = PineconeAgent(
    openai_api_key="your-openai-key",
    pinecone_api_key="your-pinecone-key",
    pinecone_index_name="my-index"
)

# 폴더 처리
result = agent.process_folder(
    folder_path="./documents",
    namespace="my-docs",
    verbose=True
)

print(f"처리된 파일: {result.processed_files}")
print(f"업로드된 벡터: {result.uploaded_vectors}")

# 검색
results = agent.search(
    query="반도체 공정",
    top_k=5
)

for r in results:
    print(f"Score: {r['score']:.4f}")
    print(f"Content: {r['metadata']['content'][:200]}")
```

## 지원 파일 형식

| 형식 | 확장자 | 처리 방식 |
|------|--------|-----------|
| 이미지 | .png, .jpg, .jpeg, .gif, .bmp, .webp | Vision API로 설명 생성 |
| 마크다운 | .md, .markdown | 시맨틱 청킹 |
| JSON | .json | 구조 기반 분할 |

## 프로젝트 구조

```
SafeFactory/
├── main.py              # CLI 인터페이스
├── requirements.txt     # 의존성
├── .env.example         # 환경변수 예시
├── README.md
└── src/
    ├── __init__.py
    ├── agent.py             # 메인 에이전트
    ├── file_loader.py       # 파일 로딩
    ├── image_describer.py   # 이미지 설명 생성
    ├── semantic_chunker.py  # 시맨틱 청킹
    ├── embedding_generator.py  # 임베딩 생성
    └── pinecone_uploader.py    # Pinecone 업로드
```

## 라이선스

MIT License

File: documents/ncs/반도체재료/반도체_재료_02._반도체용_리소그래피_재료_제조_LM1903060402_14v1_/20260121_133358_반도체_재료_02._반도체용_리소그래피_재료_제조_LM1903060402_14v1_.md (part 1 of 3)
# 02 반도체용 리소그래피 재료 제조

LM1903060402\_14v1

![](_page_0_Picture_3.jpeg)

# 반도체재료 학습모듈

#### 01. 반도체용 웨이퍼 재료 제조

![](_page_1_Picture_2.jpeg)

O5. 반도체용 습식화공약품(Wet Chemical)재료 제조

BROWN REPORT REPORT

U5 반도체용 습식화공약품 (Wet Chemical)재료 제조

9

02. 반도체용 리소그래피 재료 제조

![](_page_1_Picture_4.jpeg)

**03.** 반도체용 가스 재료 제조

![](_page_1_Picture_6.jpeg)

**07**. 반도체용 나노 소재 제조

A BOOM MANY AND AND AND AND AND AND AND AND AND AND

07 반도체용 나노 소재 제조

9

#### 04. 반도체용 금속(Target)재료 제조

![](_page_1_Picture_8.jpeg)

#### **08**. 반도체 재료 개발

![](_page_1_Picture_10.jpeg)

06. 반도체용 패키지 재료 제조

![](_page_1_Picture_12.jpeg)

![](_page_1_Picture_14.jpeg)

10. 반도체 재료 품질관리

![](_page_1_Picture_20.jpeg)

**09.** 반도체 재료 생산

![](_page_1_Picture_22.jpeg)

11. 반도체 재료 안전관리

![](_page_1_Picture_24.jpeg)

# NCS 학습모듈의 이해

\*\* 본 하습모듈은 「NCS 국가직무능력표준」사이트(http://www.ncs.go.kr) 에서 확인 및 다운로드 할 수 있습니다.

#### (1) NCS 학습모듈이란?

- 국가직무능력표준(NCS: National Competency Standards)이란 산업현장에서 직무를 수행하기 위해 요구되는 지식·기술·소양 등의 내용을 국가가 산업부문별·수준별로 체계화한 것으로 산업현장의 직무를 성공적으로 수행하기 위해 필요한 능력(지식, 기술, 태도)을 국가적 차원에서 표준화한 것을 의미합니다.
- 국가직무능력표준(이하 NCS)이 현장의 '직무 요구서'라고 한다면, NCS 학습모듈은 NCS의 능력단위를 교육훈련에서 학습할 수 있도록 구성한 '교수·학습 자료'입니다. NCS 학습모듈은 구체적 직무를 학습할 수 있도록 이론 및 실습과 관련된 내용을 상세하게 제시하고 있습니다.

![](_page_2_Figure_6.jpeg)

#### ● NCS 학습모듈은 다음과 같은 특징을 가지고 있습니다.

첫째, NCS 학습모듈은 산업계에서 요구하는 직무능력을 교육훈련 현장에 활용할 수 있도록 성취목표와 학습의 방향을 명확히 제시하는 가이드라인의 역할을 합니다. 둘째, NCS 학습모듈은 특성화고, 마이스터고, 전문대학, 4년제 대학교의 교육기관 및 훈련기관,

직장교육기관 등에서 표준교재로 활용할 수 있으며 교육과정 개편 시에도 유용하게 참고할 수 있습니다.

● NCS와 NCS 학습모듈 간의 연결 체제를 살펴보면 아래 그림과 같습니다.

![](_page_3_Figure_1.jpeg)

## (2) NCS 학습모듈의 체계

● NCS 학습모듈은 1.학습모듈의 위치 , 2.학습모듈의 개요 , 3.학습모듈의 내용 체계 , 4.참고 자료 ,
 5.활용 서식/부록 으로 구성되어 있습니다.

#### 1. NCS 학습모듈의 위치

NCS 학습모듈의 위치는 NCS 분류 체계에서 해당 학습모듈이 어디에 위치하는지를 한 눈에
 볼 수 있도록 그림으로 제시한 것입니다.

예시 : 이 · 미용 서비스 분야 중 네일미용 세분류

NCS-학습모듈의 위치

| 대분류 | 이용 · 숙박 · 여행 · 오락 · 스포츠 |         |  |
|-----|-------------------------|---------|--|
| 중분류 | 이・미용                    |         |  |
| 소분류 |                         | 이미용 서비스 |  |

| 세 <del>분류</del> |             |           |
|-----------------|-------------|-----------|
| 헤어미용            | 능력단위        | 학습모듈명     |
| 피부미용            | 네일 샵 위생 서비스 | 네일숍 위생서비스 |
| 메이크업            | 네일 화장물 제거   | 네일 화장물 제거 |
| 네일미용            | 네일 기본 관리    | 네일 기본관리   |
| 이용              | 네일 랩        | 네일 랩      |
|                 | 네일 팁        | 네일 팁      |
|                 | 젤 네일        | 젤 네일      |
|                 | 아크릴릭 네일     | 아크릴 네일    |
|                 | 평면 네일아트     | 평면 네일아트   |
|                 | 융합 네일아트     | 융합 네일아트   |
|                 | 네일 샵 운영관리   | 네일숍 운영관리  |

| 학습모듈은                                                                                                                                                       |  |
|-------------------------------------------------------------------------------------------------------------------------------------------------------------|--|
| NCS 능력단위 1개당 1개의 학습모듈 개발을 원칙으로<br>합니다. 그러나 필요에 따라 고용 단위 및 교과단위를<br>고려하여 능력단위 몇 개를 묶어서 1개의 학습모듈로<br>개발할 수 있으며, NCS 능력단위 1개를 여러 개의 학습<br>모듈로 나누어 개발할 수도 있습니다. |  |

#### 2. NCS 학습모듈의 개요

![](_page_5_Figure_1.jpeg)

활용안내

예시 : 네일미용 세분류의 '네일 기본관리' 학습모듈

![](_page_5_Figure_4.jpeg)

프리에지, 니퍼, 퓨셔, 폴리시, 네일 파일, 스퀘어형, 스퀘어 오프형, 라운드형, 오발형, 포인트형

#### 3. NCS 학습모듈의 내용 체계

![](_page_6_Figure_2.jpeg)

![](_page_6_Figure_3.jpeg)

트를 도포하기 전에 사용한다.

![](_page_7_Figure_0.jpeg)

![](_page_7_Figure_1.jpeg)

![](_page_8_Figure_1.jpeg)

# [NCS-학습모듈의 위치]

| 대분류 | 전기・전자 |        |  |
|-----|-------|--------|--|
| 중분류 |       | 전자기기개발 |  |
| 소분류 |       | 반도체개발  |  |

| 14 | ы | 2            |
|----|---|--------------|
|    | ᅚ | $\mathbf{T}$ |

반도체개발

반도체장비

반도체재료

| 능력단위                              | 학습모듈명                             |
|-----------------------------------|-----------------------------------|
| 반도체용 웨이퍼 재료 제조                    | 반도체용 웨이퍼 재료 제조                    |
| 반도체용 리소그래피 재료<br>제조               | 반도체용 리소그래피 재료<br>제조               |
| 반도체용 가스 재료 제조                     | 반도체용 가스 재료 제조                     |
| 반도체용 금속(Target)재료<br>제조           | 반도체용 금속(Target)재료<br>제조           |
| 반도체용 습식화공약품(Wet<br>Chemical)재료 제조 | 반도체용 습식화공약품(Wet<br>Chemical)재료 제조 |
| 반도체용 패키지 재료 제조                    | 반도체용 패키지 재료 제조                    |
| 반도체용 나노 소재 제조                     | 반도체용 나노 소재 제조                     |
| 반도체용 재료 개발                        | 반도체용 재료 개발                        |
| 반도체용 재료 생산                        | 반도체용 재료 생산                        |
| 반도체용 재료 품질관리                      | 반도체용 재료 품질관리                      |
| 반도체용 재료 안전관리                      | 반도체용 재료 안전관리                      |

| 학습모듈의 개요                   | 1  |
|----------------------------|----|
| 학습 1. 반도체용 리소그래피 요구사항 파악하기 |    |
| 1-1. 리소그래피 공정 원리 및 재료 분석   | 3  |
| 1-2. 품질관리 문제점 분석 및 해결      | 19 |
| •<br>교수・학습 방법              | 27 |
| •<br>평가                    | 28 |
| 학습 2. 반도체용 리소그래피 재료 선정하기   |    |
| 2-1. 재료의 장점과 단점 분석         | 30 |
| 2-2. 재료의 문제점 분석 및 해결       | 38 |
| •<br>교수・학습 방법              | 47 |
| •<br>평가                    | 48 |
| 학습 3. 반도체용 리소그래피 재료 제조하기   |    |
| 3-1. 재료 제조 공정의 장점과 단점 분석   | 50 |
| 3-2. 제조 공정 파라미터 및 문제점 파악   | 56 |
| •<br>교수・학습 방법              | 69 |
| •<br>평가                    | 70 |
| 학습 4. 반도체용 리소그래피 제품특성 검증하기 |    |
| 4-1. 리소그래피 분석 및 시험 문제점 해결  | 72 |
| 4-2. 리소그래피 평가 및 검증 문제점 해결  | 78 |
| •<br>교수・학습 방법              | 84 |
| •<br>평가                    | 85 |

|   | 참고 자료 | 88 |
|---|-------|----|
|   | 활용 서식 | 89 |
| 부 | 록     | 90 |

# 반도체용 리소그래피 재료 제조 학습모듈의 개요

#### 학습모듈의 목표

반도체 제조에 필요한 리소그래피 재료의 요구사항을 파악하고 선정하고, 제조 및 검증할 수 있다.

#### 선수학습

디스플레이 패터닝 공정개발(1903070105\_14v2), 디스플레이 생산공정 관리(1903070203\_14v2), 디 스플레이 생산기술관리(1903070204\_14v1), 반도체 공정, 반도체 장비기술

## 학습모듈의 내용체계

| 학습                         | 치스 내요                                                                                    | NCS 능력단위 요소       |                         |
|----------------------------|------------------------------------------------------------------------------------------|-------------------|-------------------------|
| 역답                         | 학습 내용                                                                                    | 코드번호              | 요소 명칭                   |
| 1. 반도체용 리소그래피<br>요구사항 파악하기 | 1-1. 리소그래피 공정 원리 및<br>재료 분석<br>1-2. 품질관리 문제점 분석 및<br>해결                                  | 1903060402_14v1.1 | 반도체용 리소그래피<br>요구사항 파악하기 |
| 2. 반도체용 리소그래피<br>재료 선정하기   | 2-1. 재료의 장점과 단점 분석<br>2-2. 재료의 문제점 분석 및<br>해결                                            | 1903060402_14v1.2 | 반도체용 리소그래피<br>재료 선정하기   |
| 3. 반도체용 리소그래피<br>재료 제조하기   | <ul> <li>3-1. 재료 제조 공정의 장점과<br/>단점 분석</li> <li>3-2. 제조 공정 파라미터 및<br/>문제점 파악</li> </ul>   | 1903060402_14v1.3 | 반도체용 리소그래피<br>재료 제조하기   |
| 4. 반도체용 리소그래피<br>제품특성 검증하기 | <ul> <li>4-1. 리소그래피 분석 및 시험<br/>문제점 해결</li> <li>4-2. 리소그래피 평가 및 검증<br/>문제점 해결</li> </ul> | 1903060402_14v1.4 | 반도체용 리소그래피<br>제품특성 검증하기 |

#### 핵심 용어

반도체용 리소그래피 공정, 반도체용 리소그래피 재료, 리소그래피 재료 선정

| 학습 1 | 반도체용 리소그래피 요구사항<br>파악하기(LM1903060402_14v1.1)  |
|------|-----------------------------------------------|
| 학습 2 | 반도체용 리소그래피 재료 선정하기<br>(LM1903060402_14v1.2)   |
| 학습 3 | 반도체용 리소그래피 재료 제조하기<br>(LM1903060402_14v1.3)   |
| 학습 4 | 반도체용 리소그래피 제품특성 검증하기<br>(LM1903060402_14v1.4) |

# **1-1.** 리소그래피 공정 원리 및 재료 분석

| 학습 목표 | •<br>최종 제품의 생산에 필요한 리소그래피 공정을 파악할 수 있다. |
|-------|-----------------------------------------|
|       | •<br>고객의 요구사항에 의한 리소그래피 재료를 파악할 수 있다.   |

# 필요 지식 /

개요

리소그래피 공정 원리를 이해하고, 각 공정별 특징을 알아야 한다.

1. 반도체용 리소그래피 공정

반도체 공정 과정에서는 포토리소그래피(Photolithography)는 원하는 회로설계를 유리판 위 에 금속패턴으로 만들어 놓은 마스크(mask)라는 원판에 빛을 쬐어 생기는 그림자를 웨이 퍼 상에 전사시켜 복사하는 기술이며, 반도체의 제조 공정에서 설계된 패턴을 웨이퍼 상 에 형성하는 가장 중요한 공정이다.

(1) Vapor prime or 밀착향상제(HMDS) 도포 공정

회전하는 웨이퍼에 밀착향상제(HMDS, 헥사메틸디실라잔)를 도포하는 공정으로 작업 시 휘발성을 가지고 있어 노출에 주의하여야 한다. HMDS(Hexa Methyl Di Siliazane, Si2(CH3)6)는 웨이퍼나 유리 표면을 소수성으로 바꾸어주기 위해 사용한다. PR은 유 기용매 액으로 쉽게 기름과 같아 웨이퍼나 유리 표면은 쉽게 PR이 잘 붙지 않을 수 있다. 그래서 결국 HMDS는 PR과 기판의 접착력을 향상시켜주는 물질로 기판에 도포되면 PR이 기판에 도포도 잘되고 접착도 잘되는 것이다.

(2) Spin Coat or 감광제(PR) 도포 공정

반도체 웨이퍼에 감광 성질을 가지고 있는 PR을 도포 하는 공정으로 작업 시 유기용

제이기 때문에 노출에 주의하여야 한다. Spin Coating은 아주 오랫동안 박막 필름에 는 스핀 코팅이 사용되어 왔다. 이 공정에서는 보통 소량의 액체 수지를 기판의 중 앙에 증착시킨 다음 고속(약 3000 rpm)으로 기판을 회전시키는 방법을 사용한다. 구 심성 가속으로 얇은 수지가 표면에 코팅된다. 필름 두께와 특성은 수지의 속성(점 성, 건조율, 응고율, 표면 장력 등)과 공정에 매개변수에 따라 달라진다. 스핀 속도, 가속 및 가스 배출 등이 필름의 특성을 영향을 미친다. 스핀 코팅에서 중요한 요인은 반복성이다. 스핀 공정의 매개변수는 작은 변이가 코팅

된 필름에 영향을 줄 수 있다.

(3) Soft Bake 공정

반도체 웨이퍼에 PR을 도포하고 나서 115℃로 굽는 공정으로 작업 시 유기용제이기 때문에 노출에 주의하여야 한다.

(4) Alignment(정렬) and Exposure(노광) 공정

Mask의 이미지를 반도체 웨이퍼에 옮기기 위해 상호 정확한 위치에 맞추는 공정과 정 렬이 끝나면 Mask의 상이 반도체 웨이퍼에 옮겨지도록 자외선에 PR을 노출시키는 고 정을 말하며 정렬과 노광을 동시 작업으로 진행한다.

(5) Post-Exposure bake 공정

감광제(PR)가 도포된 반도체 웨이퍼를 Alignment(정렬)하고 Exposure(노광)된 웨이퍼를 110℃로 굽는 공정으로 작업 시 노출에 주의하여야 한다.

(6) Develop 공정

웨이퍼에 감광제(PR)로 도포하고 정렬 및 노광 후 현상액을 이용하여 필요한 곳과 필 요 없는 부분을 구분하여 상을 형성하기 위해 PR을 제거하는 공정으로 작업 시 노출 에 주의하여야 한다.

![](_page_15_Picture_10.jpeg)

(7) Hard bake 공정

Develop 공정이 진행된 반도체 웨이퍼를 130 ~ 140℃에 Bake Oven에 굽는 공정으로 작업 시 노출에 주의하여야 한다.

#### (8) Develop inspect 공정

웨이퍼에 감광제(PR)로 도포하고 정렬 및 노광 후 현상액을 이용하여 필요한 곳과 필 요 없는 부분을 구분하여 상을 형성된 것을 정확하게 되어있는지를 검사는 작업이다.

![](_page_16_Figure_2.jpeg)

#### 반도체용 리소그래피 공정의 원리 및 분류

1. 반도체용 리소그래피 원리

리소그래피는 반도체 공정에서 집적회로로 사용되는 실리콘 웨이퍼에 감광제(PR)을 이용 하여 패턴을 형성하는 공정을 의미한다. 아래에서 보는 것처럼 [그림 1-3]은 리소그래피의 과정을 간략하게 표현한 것으로 [그림 1-3]은 마스크(mask)에 설계된 회로들을 광원을 이 용하여 웨이퍼에 전달하는 공정으로 마스크(mask)는 크롬(chromium)으로 증착한 석영기판 (quartz plate)으로 전달하여 설계된 회로들의 패턴들 원형을 웨이퍼 표면에 나타내는 것 이다. 여기서 렌즈를 통과한 빛이 웨이퍼에 도달할 때, 원하는 패턴(pattern)을 만들어지기 때문에, 마스크(mask)를 렌즈의 광학적 특성을 기반으로 정확한 계산을 하여 설계하여야 한다. [그림 1-4]부터 [그림 1-7]까지 다양한 예시들을 확인 할 수 있다.

![](_page_17_Figure_0.jpeg)

[그림 1-3] 리소그래피 원리 (1) 패터닝 공정 (2) 감광제 원리

![](_page_17_Picture_2.jpeg)

[그림 1-4] 리소그래피 원 패턴의 예시

![](_page_17_Picture_4.jpeg)

[그림 1-5] 리소그래피 공정 예시

![](_page_17_Picture_6.jpeg)

[그림 1-6] 리소그래피 공정 사각형 예시

![](_page_18_Picture_0.jpeg)

[그림 1-7] 리소그래피 공정 진행 후 식각 후 단면 예시

2. 반도체용 리소그래피 종류

반도체용 리소그래피 공정은 웨이퍼에 빛이 도달하게 되면 웨이퍼 표면에 미리 코팅한 감 광제(PR)에 화학적인 변화를 일으키게 되는데, PR의 성질에 따라 아래와 같이 두 가지 형 태로 나뉠 수 있다.

(1) Negative PR 공정

반도체 웨이퍼에 감광 성질을 가지고 있는 감광제(PR)를 도포된 곳에 패턴이 형성이 되는 형태가 빛을 받지 않는 부분이 현상 시에 제거되는 감광제(PR)을 의미한다. 작업 시 유기용제이기 때문에 노출에 주의하여야 한다.

(2) Positive PR 공정

반도체 웨이퍼에 감광 성질을 가지고 있는 감광제(PR)를 도포된 곳에 패턴이 형성되는 형태가 빛을 받은 부분이 현상 시에 제거되는 PR을 의미한다. 작업 시 유기용제이기 때문에 노출에 주의하여야 한다.

![](_page_18_Figure_8.jpeg)

#### 반도체용 리소그래피 재료

1. 반도체용 리소그래피 재료

리소그래피 감광제 재료는 광과 전자선에 의해 반응하는 고분자 화합물로써 반도체용 리 소그래피 공정에 의한 미세가공은 PR의 광반응에 의한 결과와 고분자 극성 변화, 연결고 리 반응에 의한 용제, 특히 알칼리수용액에 대한 용해성의 변화를 이용한다.

- (1) 광화학 반응에 따른 감광제의 구분
  - (가) Photo-Active Compound (PAC) 형 감광제:

[그림 1-9]의 (a)와 같이 빛에 의해 그 화학물질 자체에 구조적인 변화가 일어나 특 정 용매에 대한 용해성이 달라지는 것이다. Positive PR에 사용되며, 빛을 받기 전 에는 알칼리 수용액(Aqueous Alkaline Solution)에 녹지 않다가 빛을 받고 나면 그 구조가 변해 수용액에 녹게 되는 것이다. 이러한 PR은 G-line (436nm) 및 I-line (365nm)의 저해상도에 많이 사용된다.

![](_page_19_Figure_6.jpeg)

[그림 1-9] 감광제의 광화학 반응

#### (나) 화학 증폭형 감광제 (Chemically Amplified Photoresist)

[그림 1-9]의 (b)와 같은 광화학 반응이 일어나면 PR에서는 화학적인 반응 촉매가 일어난다. 이러한 반응으로 고분자의 용해성이 바뀌게 되어 특정한 용매에 용해되 므로 패턴이 형성된다. [그림 1-9]의 (b)와 파장과 같이 짧은 KrF (248nm)나 ArF (193nm)의 광원을 쓰는 PR에 널리 사용된다.

![](_page_20_Figure_0.jpeg)

(2) 패턴 형성에 따른 감광제의 구분

Negative 형 감광제는 빛을 받으면 가교 반응이나 기능성기 (Functional Group)에 변화 가 일어나 현상액에 녹지 않게 되어 포토마스크로부터 전달된 패턴을 형성한다. [그림 1-11] 거의 모든 Negative형 PR이 Film 형성을 위한 Binder polymer와 가교제, 광활성 제 등을 조합하여 제조된다. 가교 반응을 이용한 Negative PR이 대부분이며 가교된 film의 특성상의 식각성이 좋고 PR 패턴 너비가 아래보다 윗부분이 큰 모양을 형성하 여 반도체의 Metal Lift-Off 공정 등에 널리 사용되고 있다.

![](_page_20_Picture_3.jpeg)

[그림 1-11] Negative 감광제의 패턴 모양

![](_page_21_Picture_0.jpeg)

[그림 1-12] Negative 감광제의 사용후 CD-SEM

Positive 형 PR은 빛을 받은 부분이 [그림 1-13]에서와 언급한 광화학 반응을 일으켜 현상액에 잘 용해되는 구조로 현상액 처리를 하면 노광 된 부분이 녹아 패턴을 형성 하는 것이다. 현재 많이 사용되는 PR이며, ArF 공정을 사용하는 경우, 45nm 혹은 그 보다 더 작은 패턴의 형성도 가능하다.

![](_page_21_Picture_3.jpeg)

[그림 1-13] Positive 감광제의 패턴 모양

![](_page_21_Picture_5.jpeg)

![](_page_21_Picture_7.jpeg)

![](_page_21_Picture_8.jpeg)

![](_page_21_Picture_9.jpeg)

(3) 광원의 파장에 따른 감광제의 구분

감광제를 분류하는 다른 방법은 PR이 감응하는 빛의 파장을 이용하는 것이다. PR패턴 의 해상도는 사용하는 빛의 파장에 반비례하고 빛의 파장이 짧을수록 해상도는 좋다. 반도체의 집적도가 높아지면서 회로 구성을 위한 패턴 크기는 작아져야 하므로 리소

그래피 공정에 사용하는 빛의 파장도 436nm에서 193nm까지 계속 짧아지고 있다. 이에 따라 PR도 바뀐 빛의 파장에서 최고의 감도를 가질 수 있도록 변화되었다.

![](_page_22_Picture_1.jpeg)

[그림 1-15] 감광제 사용 후 진행된 공정 모습

![](_page_22_Picture_3.jpeg)

[그림 1-16] 감광제 사용 후 CD-SEM

![](_page_22_Picture_5.jpeg)

G-line 감광제는 436nm의 빛의 파장에 감응하여 광화학적 반응을 일으켜 패턴을 형성하는 종류로 500nm의 해상력을 갖는다.

(나) I-line 감광제:

365nm의 빛에 의해 300nm의 해상력을 갖는 감광제이다. G-line 감광제와 같은 고 분자를 사용하나, 감광제는 365nm의 빛에 가장 높은 양자 효율을 가질 수 있도록 구조를 변경하여 사용한다.

(다) KrF 감광제:

I-line까지는 고압 수은등을 사용하여 수은등에서 발생하는 빛을 광학 필터로 걸러 436nm 또는 365nm의 빛을 감광제 패터닝에 이용했으나, I-line보다 더 높은 해상도 가 요구되면서 KrF 레이저를 이용한 새로운 광원이 개발되었고, 그 광원 248nm에 고감도를 갖는 새로운 감광제가 개발되었다.

특히 KrF PR부터는 화학증폭형 PR이 본격적으로 사용되기 시작하였다. 이 PR은 약 100nm의 해상도를 갖는다. ArF PR: KrF 광원으로도 불가능한 고해상도의 패턴 을 만들기 위해 적용된 광원으로 ArF 레이저를 사용하기 시작하였는데 그 레이저

의 파장인 193nm에서 높은 감도를 갖는 PR이다. 현재 기준으로 가장 높은 해상도 의 패턴이 가능하여 55nm의 해상도를 보인다. 최근에는 렌즈와 PR 사이에 공기보 다 굴절률이 높은 물을 채워 노광하는 액침 기술이 도입되어 ArF 광원을 이용한 해상도는 45nm 또는 그 이상이 될 것으로 전망되고 있다.

#### (라) EUV 감광제:

ArF 광원으로 구현할 수 있는 최소 선폭 (해상도)를 45nm 또는 32nm로 전망하고 있는데, 그 이하의 패턴을 구현하기 위해서는 광원의 파장을 바꿔야 한다. 가능한 광원으로 EUV (Extreme UV, 극자외선)이 유력하며, EUV 감광제는 EUV의 파장인 13.4nm의 빛에 감응하여 광화학적 반응을 일으킬 수 있는 화합물로 구성되어 있다.

## 수행 내용 / 리소그래피 공정 원리 및 재료 분석하기

#### 재료·자료

- Ÿ ASTM, ISO, JIS, SEMI, KS 표준화 문서
- Ÿ ITRS 로드맵 (International Technology Roadmap for Semiconductor)
- Ÿ 반도체 로드맵
- Ÿ 반도체 제조 공정도
- Ÿ 반도체 기술/시장/표준 동향 분석서
- Ÿ MSDS, RoHS, WEEE (Waste Electrical and Electronic Equipment)
- Ÿ 시험성적서
- Ÿ 리소그래피 재료
  - Immersion Photo Resist, Top Coat, BARC, Relacs/SAFIER, ArF Photo Resist, SOC, Developer
  - KrF Photo Resist, MFHM, Thinner, I-line Photo Resist, SOD

#### 기기(장비 ・ 공구)

- Ÿ 제조 공정 장비
  - 유기, 무기 합성 Pilot 설비
  - PR류 Mixing Vessel
  - 중합체 합성 Pilot 설비
  - 제조공정 이상 발생 Monitoring 설비
  - Bottle Cleaning 설비
  - 원자재 저장 창고
  - Bottle Filling 설비
- Ÿ 평가, 분석 및 계측장비
  - Arf Scanner, Elipsometer, GC
  - I-line Stepper, Microscope, HPLC
  - Track, ICP-MS,nmR
  - CD-SEM, Bath(VB-10), Viscometer(BF), FT-IR
  - Dynamic Contact Angle, Refractometer, UV
  - Coating Defect Inspection, Coulometric Titrator(831), GPC
  - Air particle counter, Automatic Titrator(DL50), DSC/TGA
  - Amine 농도 측정기, Moisture Analyzer, 전기적 특성 측정기
  - Furnace, Liquid particle counter
- Ÿ 제조공장 인트라넷
- Ÿ 안전도구, 안전화, 안전모, 마스크, 장갑, 고글, 방진복
- Ÿ 컴퓨터, 프린터, 복사기

#### 안전 ・ 유의 사항

- Ÿ 제조 공정 장비란 제품을 제조하기 위한 장비로서 규정에 따라 관리되어야 하며, 일정 주기와 방법에 따라 장비 성능이 평가되어야 한다.
- Ÿ 평가/분석/계측기란 제품의 물성이나 특성을 평가하는 검사를 실시하는 장비로서 규정에 따라 관리되어야 하며 일정 주기와 방법에 따라 검, 교정을 실시하는 장비를 의미한다.
- Ÿ 작업표준에는 공정순서 및 조건(온도, 시간, 환경)을 포함한다.
- <sup>Ÿ</sup>작업 절차서는 생산을 끝마치기까지의 절차, 순서를 체계적으로 작성한 생산행위의 계획서로서, 생산을 바르게 실시할 목적으로 생산을 위한 절차와 생산에 사용하는 재료, 장치의 준비 및 사용방법, 그리고 생산을 실시하는데 필요한 주의사항을 나타내는 문서이다.
- Ÿ CoA (Certificate of Analysis)는 가스의 순도 및 불순물 등 해당 제품의 품질 및 Specification을 나타낸다.

#### 수행 순서

반도체용 리소그래피 공정을 정확하게 파악한다.

![](_page_25_Figure_8.jpeg)

<sup>[</sup>그림 1-17] 리소그래피 공정

1. Vapor prime or 밀착향상제(HMDS) 도포 공정

회전하는 웨이퍼에 HMDS를 도포하는 공정으로 작업 시 휘발성을 가지고 있어 노출에 주 의하여야 한다.

![](_page_26_Figure_0.jpeg)

2. Spin Coat or 감광제(PR) 도포 공정

웨이퍼에 감광 성질을 가지고 있는 감광제(PR)를 도포 하는 공정으로 작업 시 유기용제이 기 때문에 노출에 주의하여야 한다.

![](_page_26_Figure_3.jpeg)

- [그림 1-19] Spin Coat 공정
- 3. Soft Bake 공정

웨이퍼에 감광제(PR)를 도포하고 나서 115℃로 굽는 공정으로 작업 시 유기용제이기 때문 에 노출에 주의하여야 한다.

#### 4. Alignment(정렬) and Exposure(노광) 공정

Mask의 이미지를 웨이퍼에 옮기기 위해 상호 정확한 위치에 맞추는 공정과 정렬이 끝나 면 Mask의 상이 웨이퍼에 옮겨지도록 자외선에 감광제(PR)를 노출시키는 고정을 말하며 정렬과 노광을 동시 작업으로 진행한다. 노광 장비가 웨이퍼에 형성된 Layer의 Alignment Mark를 사용해 웨이퍼 칩 맵을 노광 장비의 Alignment 통해 얻은 정보로 칩 Pitch, Flat zone에 위치 등을 인식해 웨이퍼 맵과 Overlap 되도록 현재 Layer를 노광하는 것이다.

![](_page_27_Figure_2.jpeg)

5. Post-Exposure bake 공정

감광제(PR)가 도포된 웨이퍼를 정렬하고 노광 된 웨이퍼를 110℃로 굽는 공정으로 작업 시 노출에 주의하여야 한다. 이는 다음 과정에서 PR의 저항성을 높여주고 PR에 손상을 줄 수 있는 경우, PR에 손상을 되어 역할을 다 못하는 경우와 같은 원치 않는 효과를 감 소시키기 위해, 적정한 온도에서 열처리하는 것이다. 즉 soft bake 과정에서 제거되지 못 한 solvent를 완전히 제거해 주는 과정이다. 6. Develop 공정

웨이퍼에 PR로 도포하고 정렬 및 노광 후 현상액을 이용하여 필요한 곳과 필요 없는 부 분을 형성하기 위해 PR을 제거하는 공정으로 작업 시 노출에 주의하여야 한다. 식각되어 야 할 부분에 존재하는 감광막 제거를 위해 Spray법으로 공정을 진행하는 것이다. 7. Hard bake 공정

Develop 공정이 진행된 웨이퍼를 130 ~ 140℃에 Bake Oven에 굽는 공정으로 작업 시 노 출에 주의하여야 한다.

8. Develop inspect 공정

반도체 웨이퍼에 PR로 도포하고 정렬 및 노광 후 현상액을 이용하여 필요한 곳과 필요 없는 부분의 형성이 정확하게 되어있는지를 검사는 작업이다.

반도체용 리소그래피 공정의 원리 및 분류를 정확하게 파악한다.

1. 반도체용 리소그래피 원리

리소그래피는 반도체 공정에서 집적회로로 사용되는 실리콘 웨이퍼에 PR을 이용하여 패 턴을 형성하는 공정을 의미한다. 2. 반도체용 리소그래피 종류

반도체용 리소그래피 공정은 웨이퍼에 빛이 도달하게 되면 웨이퍼 표면에 미리 코팅한 감 광제(PR)에 화학적인 변화를 일으키게 되는데, PR의 성질에 따라 아래와 같이 두 가지 형 태로 나뉠 수 있다.

(1) Negative PR 공정

반도체 웨이퍼에 감광 성질을 가지고 있는 PR을 도포된 곳에 패턴이 형성이 되는 형 태가 빛을 받지 않는 부분이 현상 시에 제거되는 PR을 의미한다. 작업 시 유기용제이 기 때문에 노출에 주의하여야 한다. 노광 된 영역은 가용성이 약하기 때문에 현상액 처리 시 PR의 패턴은 마스크와 반대로 형성된다.

(2) Positive PR 공정

반도체 웨이퍼에 감광 성질을 가지고 있는 PR을 도포된 곳에 패턴이 형성되는 형태가 빛을 받은 부분이 현상 시에 제거되는 PR을 의미한다. 작업 시 유기용제이기 때문에 노출에 주의하여야 한다. 노광 된 영역은 가용성이 강하여 현상액(develop) 처리 시 쉽 게 제거되어 마스크에 형성된 패턴과 PR에 형성된 패턴이 같아진다.

#### 반도체용 리소그래피 재료를 파악한다.

- 1. 반도체용 리소그래피 재료
  - (1) 광화학 반응에 따른 감광제의 구분

Photo-Active Compound (PAC) 형 감광제 빛에 의해 그 화학물질 자체에 구조적인 변 화가 일어나 특정 용매에 대한 용해성이 달라지는 것이다. Positive PR에 사용되며, 빛 을 받기 전에는 알칼리 수용액(Aqueous Alkaline Solution) 용액에 녹지 않다가 빛을 받 고 나면 그 구조가 변해 알칼리 수용액에 녹게 되는 것이다. 이러한 PR은 G-line (436nm) 및 I-line (365nm)의 저해상도 RP에 많이 사용된다.

(2) 패턴 형성에 따른 감광제의 구분

Negative PR은 빛을 받으면 가교 반응이나 기능성기 (Functional Group)에 변화가 일 어나 현상액에 녹지 않게 되어 포토마스크로부터 전달된 패턴을 형성한다.

(3) 광원의 파장에 따른 감광제의 구분 PR을 분류하는 다른 방법은 PR이 감응하는 빛의 파장을 이용하는 것이다. PR의 해상 도는 사용하는 빛의 파장에 반비례한다.

(가) G-line 감광제

G-line 감광제는 436nm의 빛의 파장에 감응하여 광화학적 반응을 일으켜 패턴을 형성하는 종류로 500nm의 해상력을 갖는다.

(나) I-line 감광제

365nm의 빛에 의해 300nm의 해상력을 갖는 PR이다. G-line 감광제와 같은 고분자 를 사용하나, 감광제는 365nm의 빛에 가장 높은 양자 효율을 가질 수 있도록 구조 를 변경하여 사용한다.

(다) KrF 감광제

I-line까지는 고압 수은등 (High pressure Hg lamp)를 사용하여 수은등에서 발생하 는 빛을 광학 필터로 걸러 436nm 또는 365nm의 빛을 PR 패터닝에 이용하여 왔으 나, I-line보다 더 높은 해상도가 요구되면서 크립톤-플루오라이드(Kr-F) 레이저를 이용한 새로운 광원이 개발되었고, 그 광원 (248nm)에 고감도를 갖는 새로운 PR이 개발되었다.

(라) EUV 감광제

ArF 광원으로 구현할 수 있는 최소 해상도를 45nm 또는 32nm (물보다 굴절률이 더 높은 액침용 액체를 사용하는 경우)로 전망하고 있는데, 그 이하의 패턴을 구현 하기 위해서는 광원의 파장을 바꿔야 한다. 가능한 광원으로 EUV (Extreme UV, 극 자외선)이 유력하며, EUV PR은 EUV의 파장인 13.4nm의 빛에 감응하여 광화학적 반응을 일으킬 수 있는 화합물로 구성되어 있다.

# **1-2.** 품질관리 문제점 분석 및 해결

학습 목표 • 품질관리를 위한 문제점을 파악할 수 있다.

# 필요 지식 /

개요

리소그래피 공정 원리를 이해하고, 공정에 쓰이는 리소그래피 공정용 재료의 중요한 특성 을 파악하고 그 기술을 이해해야 한다.

- 1. 감광제의 중요한 특성
  - (1) 해상력 (Resolution)

해상력이란 감광제(PR)가 얼마나 작은 크기의 패턴을 왜곡 없이 정확하게 구현해 낼 수 있는지를 나타내는 성능으로 193nm에 감응하는 PR의 경우에는 80nm 이하의 해상 력이 일반적으로 요구되고 있다. 해상력의 향상은 PR 특성 개선으로 이루어질 수 있 으나 노광 기술, 현상 기술에 의해서도 향상될 수 있다. PR의 해상력을 높이기 위해서 는 광효율 (Quantum Yield), 노광에 의해 형성된 산의 확산도 (Photo-acid Diffusivity), 및 노광 전후의 현상액에 대한 용해도 차이 (Dissolution Contrast)를 개선하여야 하며 이를 위해 다양한 형태와 특성을 갖는 고분자와 광산발생제 등이 개발된다.

(2) 내식각성 (Etch resistance)

광화학적인 반응에 의해 형성된 PR의 패턴은 그대로 사용되는 것이 아니라 식각이나 이온 주입 공정 등을 통해 기판에 패턴이 전사되는 공정을 완료되기까지 변형이나 분 해되지 않아야 한다. 이를 내식각성이라고 하는데, 내식각성은 주로 PR에 사용되는 고 분자의 내열성 및 기계적 성질에 의해 영향을 받는다. PR을 이용한 패턴의 크기가 작 아지면 PR의 두께도 낮아져야 하는데 이는 PR 패턴의 Aspect ratio (패턴의 높이를 패 턴의 폭으로 나눈 값) 가 커지면 공정 중에 패턴이 쓰러져 버리는 현상이 일어나기 때 문이다. 따라서 낮은 두께에서도 식각 공정을 견딜 수 있도록 강화된 내식각성이 고해 상력 PR이 요구되게 된다.

(3) 광감응성 ( Photosensitivity, 또는 photospeed)

일정한 크기의 패턴을 구현하기 위해 PR에 노광 되는 에너지의 양을 photospeed라고 한다. 일반적으로 photospeed가 클수록 빠른 공정이 가능해져 생산성이 향상되는데, 너 무 커지면 공정의 안정성이 떨어져 수율이 감소하게 된다. 따라서 공정마다 또는 회사 마다 적절한 photospeed를 정해놓고 사용하게 된다. PR의 photospeed는 주로 광감응성 물질에 의해 결정되며 사용되는 고분자도 영향을 미친다.

(4) 패턴 거칠기 (Line Etch Roughness)

구현된 패턴의 거칠기를 의미하는 것으로 반도체의 집적도가 급격하게 높아짐에 따라 패턴의 크기 역시 작아지게 되는데 이때 형성된 패턴이 거칠게 되면 일정 길이의 패 턴의 폭이 심하게 변화한다는 의미가 되므로 그 패턴을 통해 만들어진 회로의 전기적 인 특성이 떨어지게 된다. 패턴의 크기가 300nm 이상의 비교적 큰 패턴에서는 문제가 되지 않지만, 패턴의 크기가 작아질수록 패턴 거칠기는 엄격하게 관리되고 있다. 보통 의 경우 패턴의 크기의 10% 정도로 관리하고 있다.

(5) 패턴 안정성 (Pattern Collapse)

패턴의 크기가 작아지면서 PR 패턴과 기판과의 접촉면이 적어지게 된다. 이렇게 적어 진 접촉면으로는 일정한 두께의 패턴을 쓰러짐 없이 유지하기가 쉽지 않은데 특히 현 상 후 세정을 위해 사용하는 물의 표면장력에 의해 패턴이 쓰러지는 경우가 생기게 된다. 100nm 미만의 미세한 패턴에서 이러한 쓰러짐이 많은데 안정된 pattern의 유지 를 위해 고분자의 기계적 특성과 기판과의 친화력 및 접착력을 향상시키는 방법이 사 용되고 있다.

(6) 오염원 방지 (Contamination or Defect Control)

집적도 향상에 따른 패턴의 미세화가 가속화되면서 PR 자체나 노광 및 현상 공정 중 에 PR 패턴이 왜곡될 수 있는 오염의 방지가 중요해지고 있다. 이는 미세한 패턴 그 리고 패턴과 패턴 사이에 작은 오염이라도 생기면 이를 통해 만들어지는 반도체의 수 명이 짧아지거나 아예 작동을 하지 않는 경우가 생길 수 있기 때문이다. 엄격하게 관 리되고 있는 오염원은 금속이온, 먼지나 불용물로 인해 생기는 입자성 오염 (particle),

#### 감광제의 사양 및 품질관리 기술

- 1. 감광제의 사양
  - (1) ArF 감광제

ArF 감광제(PR)는 액침 공정 (Immersion Process)를 사용하지 않는 일반적인 PR을 의 미하며 반도체 공정에서는 55nm까지의 공정에 적용하는 것을 목표로 하고 있다. ITRS 에서 규정하고 각 반도체업체에서 설정한다.

(2) Immersion 용 ArF 감광제

Immersion 공정에서는 PR막과 노광 렌즈 사이에 물을 넣고 노광하기 때문에 일반 노 광과는 다른 문제점이 야기된다. 그중 가장 심각한 것이 물에 PR 성분 일부가 녹아 나가는 현상인데 특히 광감응성 화합물이 빠져나가는 경우가 많다. 이 경우에는 PR막 윗부분의 광감응성 화합물의 양이 적어져 노광 후에도 원활한 현상이 일어나지 않아 패턴의 폭이나 거칠기에 심한 손상을 입는다. 그뿐만 아니라 노광기가 PR막 위에서

움직일 때 크고 작은 물방울들이 PR막 위에 남아 역시 불량패턴을 만들게 된다. 이 때문에 Immerison용 PR은 발수성을 높이고 광감응성 화합물의 구조 변경과 물에 대한 용해성을 낮춤으로써 결함을 최소화하여야 한다. PR 막의 90% 이상은 고분자로 되어 있으므로 고분자의 발수성을 높여 물방울들이 남지 않도록 하는 시도가 대부분인데 이를 위해 발수성이 뛰어난 화학 구조를 갖는 단량체를 사용하거나 고분자에 발수 기 능기를 치환한다. 광감응성 화합물의 경우, 물에 의해 고분자 막을 통과하지 못하도록 그 화학 구조를 크게 만들거나 발수 기능기를 치환하여 물에 대한 용해성을 크게 떨 어뜨리는 방법이 많이 활용된다. 이외에도 계면활성제 등을 첨가제로 사용하여 발수성 을 높이기도 한다. Immersion용 ArF PR은 물을 사용하는 경우에는 45nm, 물보다 굴절 률이 더 높은 액체를 사용하는 경우에는 32nm까지 해상력이 가능하다고 예상된다.

(3) EUV 감광제

EUV는 13.4nm의 파장으로 매우 높은 해상력을 기대할 수 있는 기술이다. 하지만 13.4nm의 파장을 투과시킬 수 있는 물질이 존재하지 않기 때문에 기존의 투과형 렌즈 를 이용하는 노광기술 대신 반사형 렌즈와 포토마스크를 사용하여야 한다. 노광을 위 해서는 포토마스크를 포함하여 6 ~ 8개의 렌즈를 지나야 하는데 현재까지 반사율은 70% 정도로 EUV 광원에서 나온 빛이 PR까지 도달하면 경우 불과 10% 정도의 에너지 만 남기 때문에 EUV용 PR은 매우 높은 감광성을 가져야 한다. 그뿐만 아니라 X-ray 와 가까운 파장의 빛이므로 PR의 분자 간 결합이 끊어져 노광 중에 작은 부산물이 발 생할 수 있는데 이를 out-gassing이라고 한다. 이 out-gassing이 발생되면 노광기를 오 염시킬 수 있어 EUV용 PR은 out-gassing을 최소화할 수 있는 구조를 가져야 한다.

- 2. 감광제의 품질관리 기술
  - (1) 공정 변수 조절을 통한 PR 두께 제어 기술이 요구되며 2,000 ~ 4,000Å의 두께가 일반 적이다.
  - (2) 온도, 습도 조절을 통한 PR 두께의 균일도 제어 기술이 요구되고 있으며 ± 20Å 이 내의 균일도가 요구된다.
  - (3) Bake 온도 조절을 통한 PR 특성 제어 기술이 요구된다.
  - (4) 코너 Bead 제거 기술 적용을 통한 블랭크 마스크 부분 PR 제거 기술
  - (5) Post Coating Delay (PCD) 기술을 통한 안정적인 CAR Coating이 가능하다.
  - (6) Bake 상태의 최적화를 통한 선택비 최적화 기술
  - (7) 65nm, 45nm, 32nm 등의 CD 구현을 위해서는 마스크의 해상도 향상이 필요하며 PR 층 을 통해 해상도를 향상시키기 위해서는 PR 층의 두께가 얇은 두께가 요구되고 있다.

# 수행 내용 / 품질관리 문제점 분석 및 해결하기

#### 재료·자료

- Ÿ ASTM, ISO, JIS, SEMI, KS 표준화 문서
- Ÿ ITRS 로드맵 (International Technology Roadmap for Semiconductor)
- Ÿ 반도체 로드맵
- Ÿ 반도체 제조 공정도
- Ÿ 반도체 기술/시장/표준 동향 분석서
- Ÿ MSDS, RoHS, WEEE (Waste Electrical and Electronic Equipment)
- Ÿ 시험성적서
- Ÿ 평가/분석/검증 결과보고서
- Ÿ 리소그래피 재료
  - Immersion Photo Resist, Top Coat, BARC, Relacs/SAFIER, ArF Photo Resist, SOC, Developer
  - KrF Photo Resist, MFHM, Thinner, I-line Photo Resist, SOD

#### 기기(장비 ・ 공구)

- Ÿ 제조 공정 장비
  - 유기, 무기 합성 Pilot 설비
  - PR류 Mixing Vessel
  - 중합체 합성 Pilot 설비
  - 제조공정 이상 발생 Monitoring 설비
  - Bottle Cleaning 설비
  - 원자재 저장 창고
  - Bottle Filling 설비

- Ÿ 평가, 분석 및 계측장비
  - Arf Scanner, Elipsometer, GC
  - I-line Stepper, Microscope, HPLC
  - Track, ICP-MS,nmR
  - CD-SEM, Bath(VB-10), Viscometer(BF), FT-IR
  - Dynamic Contact Angle, Refractometer, UV
  - Coating Defect Inspection, Coulometric Titrator(831), GPC
  - Air particle counter, Automatic Titrator(DL50), DSC/TGA
  - Amine 농동 측정기, Moisture Analyzer, 전기적 특성 측정기
  - Furnace, Liquid particle counter
- Ÿ 제조공장 인트라넷
- Ÿ 안전도구, 안전화, 안전모, 마스크, 장갑, 고글, 방진복
- Ÿ 컴퓨터, 프린터, 복사기

#### 안전 ・ 유의 사항

- Ÿ 제조 공정 장비란 제품을 제조하기 위한 장비로서 규정에 따라 관리되어야 하며, 일정 주기와 방법에 따라 장비 성능이 평가되어야 한다.
- Ÿ 평가/분석/계측기란 제품의 물성이나 특성을 평가하는 검사를 실시하는 장비로서 규정에 따라 관리되어야 하며 일정 주기와 방법에 따라 검, 교정을 실시하는 장비를 의미한다.
- Ÿ 작업표준에는 공정순서 및 조건(온도, 시간, 환경)을 포함한다.
- <sup>Ÿ</sup>작업 절차서는 생산을 끝마치기까지의 절차, 순서를 체계적으로 작성한 생산행위의 계획서로서, 생산을 바르게 실시할 목적으로 생산을 위한 절차와 생산에 사용하는 재료, 장치의 준비 및 사용방법, 그리고 생산을 실시하는데 필요한 주의사항을 나타내는 문서이다.
- Ÿ 품질관리에서는 통계를 활용한 리소그래피의 품질 관리를 통하여 불량의 발생 및 불량 원인을 조사하여 개선함으로써 품질의 균일성(6-시그마)을 확보하여야 한다.

#### 수행 순서

리소그래피 공정용 재료의 중요한 특성을 파악하고 이해한다. 1. 감광제의 중요한 특성

- - (1) 해상력 (Resolution)

감광제(PR)가 얼마나 작은 크기의 패턴을 왜곡 없이 정확하게 구현해 낼 수 있는지를 나타내는 것이다.

| Resolution= |                       | 3 <del></del> | 8nm( $\lambda$ )<br>NA | _       |
|-------------|-----------------------|---------------|------------------------|---------|
|             | Resolution Limit (nm) |               |                        |         |
|             | k = 0.4               | k = 0.5       | k = 0.6                | k = 0.7 |
| NA = 0.5    | 200                   | 248           | 298                    | 350     |
| NA = 0.6    | 165                   | 207           | 248                    | 289     |
| NA = 0.8    | 124                   | 155           | 186                    | 217     |

<sup>[</sup>그림 1-21] 공정 상수와 렌즈 수차에 따른 패턴의 크기 변화 (k: 공정 상수, NA: 렌즈의 크기, Resolution :해상도)

(2) 내식각성 (Etch resistance)

반응에 의해 형성된 PR의 패턴은 식각이나 이온 주입 공정 등을 통해 기판에 패턴이 전사되는 공정을 의미한다.

- (3) 광감응성 ( Photosensitivity, 또는 photospeed) 일정 크기의 패턴을 구현하기 위해 PR에 노광 되는 에너지의 양을 의미한다.
- (4) 패턴 거칠기 (Line Etch Roughness) 구현된 패턴의 거칠기를 의미하는 것이다.
- (5) 패턴 안정성 (Pattern Collapse) 패턴의 접촉면으로는 일정한 두께의 패턴을 쓰러짐 없이 유지되게 하는 것을 의미한 다.
- (6) 오염원 방지 (Contamination or Defect Control) 집적도 향상에 따른 패턴의 미세화가 가속화되면서 PR 자체나 노광 및 현상 공정 중 에 PR 패턴이 왜곡될 수 있는 오염의 방지를 의미한다.

감광제의 사양 및 품질관리 기술을 이해하고 습득한다.

- 1. 감광제의 사양
  - (1) ArF 감광제

ArF 감광제는 액침 공정 (Immersion Process)를 사용하지 않는 일반적인 PR이다.

<표 1-1> ArF 감광제의 사양

| 항목              | 사양                | 비고                                                               |
|-----------------|-------------------|------------------------------------------------------------------|
| 해상력(Resolution) | 65 ~ 55nm         | - 최소선폭                                                           |
| CD Uniformity   | 2.6nm (3°〫: 표준편차) | - CD: Critical Dimension<br>- 형성된 패턴의 균일성                        |
| PR 두께           | 100 ~ 180nm       | - 패턴 쓰러짐 없는 최대 두께                                                |
| PED Sensitivity | 1.75nm/℃          | - PEB : Post-Exposure Bake<br>- 노광 후 가열 공정 중 온도에<br>따른 패턴의 크기 변화 |
| 결함수 (Defects)   | 0.04 개/㎠          | - Particle 또는 패턴 불량                                              |
| 패턴 거칠기 (LWR)    | 3.4nm (3°〫: 표준편차) | - LWR : Line Width Roughness                                     |

(2) Immersion 용 ArF 감광제

Immersion 공정에서는 PR막과 노광 렌즈 사이에 물을 넣고 노광을 하기 때문에 일반 노광과는 다른 문제점이 야기된다.

<표 1-2> Immersion 용 ArF 감광제의 사양

| 항목              | 사양                | 비고                                                               |
|-----------------|-------------------|------------------------------------------------------------------|
| 해상력(Resolution) | 45 ~ 32nm         | - 최소선폭                                                           |
| CD Uniformity   | 1.7nm (3°〫: 표준편차) | - CD: Critical Dimension<br>- 형성된 패턴의 균일성                        |
| PR 두께           | 55 ~ 100nm        | - 패턴 쓰러짐 없는 최대 두께                                                |
| PED Sensitivity | 1.0nm/℃           | - PEB : Post-Exposure Bake<br>- 노광 후 가열 공정 중 온도에<br>따른 패턴의 크기 변화 |
| 결함수 (Defects)   | 0.03 개/㎠          | - Particle 또는 패턴 불량                                              |
| 패턴 거칠기 (LWR)    | 2.1nm (3°〫: 표준편차) | - LWR : Line Width Roughness                                     |

(3) EUV 감광제

EUV는 13.4nm의 파장으로 매우 높은 해상력을 기대할 수 있는 기술이다.

<sup>&</sup>lt;표 1-3> EUV 감광제의 사양

| 항목              | 사양                        | 비고                                                               |
|-----------------|---------------------------|------------------------------------------------------------------|
| 해상력(Resolution) | 32 ~ 18nm                 | - 최소선폭                                                           |
| CD Uniformity   | 0.7nm (3°〫: 표준편차)         | - CD: Critical Dimension<br>- 형성된 패턴의 균일성                        |
| PR 두께           | 30 ~ 60nm                 | - 패턴 쓰러짐 없는 최대 두께                                                |
| PED Sensitivity | 1.0nm/℃                   | - PEB : Post-Exposure Bake<br>- 노광 후 가열 공정 중 온도에<br>따른 패턴의 크기 변화 |
| 결함수 (Defects)   | 0.01 개/㎠                  | - Particle 또는 패턴 불량                                              |
| 패턴 거칠기 (LWR)    | 2.1nm (3°〫: 표준편차)         | - LWR : Line Width Roughness                                     |
| Out-Gassing     | 2.14 X 1012 molecules/cm2 | -노광 중 발생하는 저분자 부산<br>물                                           |

- 2. 감광제의 품질관리 기술
  - (1) 스핀 공정 등과 공정 변수 조절을 통한 PR 두께 제어 기술이 요구된다.
  - (2) 온도, 습도 조절을 통한 PR 두께 균일도 제어 기술이 요구된다.
  - (3) Bake 온도 조절을 통한 Photoresist 특성 제어 기술이 요구된다.
  - (4) 블랭크 마스크 부분의 PR 제거 기술
  - (5) Post Coating Delay 향상 기술을 통해 안정적인 CAR Coating이 가능하다.
  - (6) Bake 상태의 최적화를 통한 선택비 최적화 기술
  - (7) 현재 적용되는 두께는 3,000 ~ 4,000Å의 두께가 적용되고 있으며 높은 해상도를 위해 2,000Å 혹은 2,500Å 이하의 두께 기술 개발이 요구되고 있다.

# 학습1 교수·학습 방법

#### 교수 방법

- 반도체 리소그래피 제조공정을 쉽게 설명한다.
- 교수 주도로 현장에서 표준화한 공정 매뉴얼과 관련 공정 재료에서 제공되는 자료 등의 내용을 PPT 자료로 제시한 후에 설명한다.
- 가능한 한 사전에 제조 현장에서 사용하는 사례를 수집하여 자료를 준비하고 이해하기 쉬운 방법을 논의하는 방식의 문제 해결식 수업을 한다.
- 최근 반도체 산업 현황(시장 환경 및 기술 동향 등)에 대하여 충분히 인지하고, 학생들이 이를 이해할 수 있는 방법을 모색하여 수업을 진행한다.
- 관련 시장 환경 및 기술 변화를 통합 검색 사이트나 한국반도체산업협회의 홈페이지 (www.ksia.or.kr) 등에서 찾아 활용할 수 있도록 지도한다.
- 반도체 리소그래피 재료 요구사항에 필요한 내용을 확인하고, 관련 자료를 확보해 학생들에게 제시 후 파악 여부를 확인한다.
- 통계소프트웨어, 문서 작성프로그램 또는 일정관리 프로그램 등의 활용은 현장에서 직접 작성토 록 하여 문제가 되는 내용이 무엇인지를 파악하고, 이를 실무에 적용할 수 있도록 지도한다.

#### 학습 방법

- 반도체 산업 현황(시장 환경 및 기술 동향 등)과 관련 기관을 구체적으로 확인하도록 하고, 이 기관과 관련된 다양한 자료를 인터넷으로 검색하고 분류하여 문서로 정리한다.
- 반도체용 리소그래피 재료 요구사항 항목이 선정된 양식에 맞추어 특정 소자에 대한 요구사항을 작성해 본 후, 여기에 첨부되는 자료의 종류와 기록 내용 전반을 숙지하고, 가능하다면 소자별로 분류해 본다.
- 반도체용 리소그래피 재료 요구사항에 대한 시장 및 기술, 비용의 조사, 수집 및 분석을 통해 생산에 필요한 목표를 설정하고 분류된 자료를 활용하여 생산 가능성을 예측해 본다.
- 생산 시 예상되는 품질관리 문제점을 파악하고 해결책을 수립하는 현장의 업무를 이해하고, 정해진 양식에 따라 보고서를 작성해 본다.

27

# 학습1 평 가

#### 평가 준거

• 평가자는 학습자가 학습 목표를 성공적으로 달성하였는지를 평가해야 한다.

#### • 평가자는 다음 사항을 평가해야 한다.

| 학습 내용                     | 평가 항목                                    |  | 성취수준 |   |  |
|---------------------------|------------------------------------------|--|------|---|--|
| 익답 네중                     |                                          |  | 중    | 하 |  |
| 리소그래피 공정<br>원리 및 재료<br>분석 | - 최종 제품의 생산에 필요한 리소그래피 공정을 파악<br>할 수 있다. |  |      |   |  |
|                           | - 고객의 요구사항에 의한 리소그래피 재료를 파악할<br>수 있다.    |  |      |   |  |
| 품질관리 문제점<br>분석 및 해결       | - 품질관리를 위한 문제점을 파악할 수 있다.                |  |      |   |  |

#### 평가 방법

• 문제 해결 시나리오

| 학습 내용                     | 평가 항목                    |  | 성취수준 |   |  |
|---------------------------|--------------------------|--|------|---|--|
| ㅋㅂ 네ㅎ                     |                          |  | 중    | 하 |  |
| 리소그래피 공정<br>원리 및 재료<br>분석 | - 반도체 리소그래피 제조 공정 파악     |  |      |   |  |
|                           | - 반도체 리소그래피 장비 지식 습득     |  |      |   |  |
|                           | - 반도체 리소그래피 재료 이해 및 파악   |  |      |   |  |
| 품질관리 문제점<br>분석 및 해결       | - 반도체 리소그래피 품질 특성 파악     |  |      |   |  |
|                           | - 반도체 리소그래피 품질 관리 문제점 파악 |  |      |   |  |

#### • 서술형 시험

|                     |                             | 성취수준 |   |   |
|---------------------|-----------------------------|------|---|---|
| 학습 내용               | 평가 항목                       | 상    | 중 | 하 |
| 리소그래피 공정            | -<br>반도체 리소그래피 제조 공정 작성     |      |   |   |
| 원리 및 재료<br>분석       | -<br>반도체 리소그래피 장비 이해        |      |   |   |
|                     | -<br>반도체 리소그래피 재료 작성        |      |   |   |
| 품질관리 문제점<br>분석 및 해결 | -<br>반도체 리소그래피 품질 특성 설명     |      |   |   |
|                     | -<br>반도체 리소그래피 품질 관리 문제점 제시 |      |   |   |

#### • 사례연구

|                            |                             |   | 성취수준 |   |  |
|----------------------------|-----------------------------|---|------|---|--|
| 학습 내용                      | 평가 항목                       | 상 | 중    | 하 |  |
| 리소그래피 공정<br>원리 및 재료 분<br>석 | -<br>반도체 리소그래피 제조 공정 논의     |   |      |   |  |
|                            | -<br>반도체 리소그래피 장비 발표        |   |      |   |  |
|                            | -<br>반도체 리소그래피 재료 제시        |   |      |   |  |
| 품질관리 문제점<br>분석 및 해결        | -<br>반도체 리소그래피 품질 특성 이해     |   |      |   |  |
|                            | -<br>반도체 리소그래피 품질 관리 문제점 해결 |   |      |   |  |

#### 피드백

1. 문제 해결 시나리오 - 사례연구 실습과정을 평가한 후, 그룹별로 문제점 및 개선점들을 표시하여 점검한다. 2. 서술형 시험 - 평가 결과, 일정 점수 이하인 학생들은 추가 학습 후, 결과를 제출하도록 한다. 3. 사례연구 - 학습한 내용이 효과적으로 전달되지 않은 경우에는 발표방법에 대한 추가 지도를 수행 한다.

| 학습 1 | 반도체용 리소그래피 요구사항 파악하기<br>(LM1903060402_14v1.1) |
|------|-----------------------------------------------|
| 학습 2 | 반도체용 리소그래피 재료 선정하기<br>(LM1903060402_14v1.2)   |
| 학습 3 | 반도체용 리소그래피 재료 제조하기<br>(LM1903060402_14v1.3)   |
| 학습 4 | 반도체용 리소그래피 제품특성 검증하기<br>(LM1903060402_14v1.4) |

# **2-1.** 재료의 장점과 단점 분석

| 학습 목표 | •<br>반도체 공정별 리소그래피 재료의 장점과 단점을 파악할 수 있다.     |
|-------|----------------------------------------------|
|       | •<br>반도체 집적회로 제조 공정에 적합한 리소그래피 재료를 선정할 수 있다. |

# 필요 지식 /

반도체용 리소그래피 재료의 시장성

리소그래피 공정 원리를 이해하고, 각 공정별 특징을 알아야 한다.

- 1. 반도체용 리소그래피 재료의 시장성과 장·단점
  - (1) ArF 감광제

ArF 감광제(PR)는 130nm 공정부터 일부 사용되기 시작하여 현재 100nm, 90nm, 80nm 공정 등에 적용되고 있으며 그 사용량이 점차 증가하고 있어 시장 규모는 앞으로 가 장 클 것으로 예상한다. 그러나 시장 진입 면에서 보면 이미 전 세계의 모든 감광제 회사들이 관련 기술을 보유하고 있고 개발 환경과 개발 장비 투자 면에서 앞서 있는 일본 및 미국 회사들이 시장을 선점해왔기 때문에 후발 주자인 국내 감광제 회사들은 어려움을 겪을 수밖에 없다. 반도체 공정의 특성상 이미 양산화 되고 있는 공정의 소 재를 바꾸는 것은 불가능하므로 현재 개발 단계인 22nm 이하 공정에 진입하기 위한 집중적인 노력이 필요하다.

(2) Immersion용 ArF 감광제

55nm 미만의 고해상력이 요구되는 공정부터 사용되기 시작할 Immersion용 PR은 그 시장 규모는 ArF PR에 비해 적지 않을 것으로 예상되고 있으며, 향후 32nm 공정까지 적용될 경우 시장의 상당한 부분을 차지할 수 있을 것으로 기대된다. 아직 공정이 개

발 중이므로 국내 업체에도 기회가 얼마든지 있으며 우수한 성능의 제품이 개발되고 그를 양산화할 수 있는 생산 기술이 확보된다면 시장 진입이 가능할 것으로 예상한다.

#### (3) EUV용 감광제

32nm 또는 그보다 작은 패턴을 위해 사용할 것으로 예상되는 EUV PR은 EUV 제조 기술 자체가 아직 개발 중이고 이에 적합한 PR의 개발도 초기 단계이기 때문에 개발 수준에 따라 얼마든지 시장 진입이 가능하다. EUV 공정은 진공 상태에서 진행이 되고 장비 투자비용이 ArF 공정에 비해 많이 늘어날 것으로 여겨지기 때문에 반도체 제조 공정 중에 EUV 공정을 사용하는 경우는 최소한으로 유지할 것으로 예상되어 그 시장 규모는 ArF PR이나 Immersion용 PR에 비해 작을 것으로 생각되나, PR의 단가가 매우 높을 것으로 여겨져 고부가 제품 시장이 될 가능성이 크다.

#### 반도체용 리소그래피 재료의 기술성과 장·단점

1. ArF 감광제

국내에서는 1995년부터 반도체 회사들을 중심으로 ArF 감광제(PR)에 관한 연구가 시작된 이래, 1998년부터 감광제 회사들이 적극적으로 개발에 참여하는 등 ArF PR 개발을 위한 많은 노력을 해왔다. 이에 따라 그간 축적된 기술과 경험으로 65nm 공정 급의 PR 개발이 가능할 것이다. 이미 동진쎄미캠은 80nm 공정에 ArF PR을 공급하고 있으며 동진쎄미캠과 금호 석유화학 모두 65nm 공정용 ArF PR을 개발하고 있어 그 기술 수준은 일본 및 미국 감광제 회사에 근접한 것으로 여겨진다. ArF PR과 같은 첨단 공정 재료의 국산화가 국내 관련 기술에 미치는 파급효과는 크게 두 가지로 볼 수 있다. 첫째는 국내 반도체 업체들 이 공정재료의 국외 의존도를 크게 낮출 수 있어 첨단 기술 및 소재 유출 억제 정책에 대 응 가능하다. 두 번째는 PR의 기반 산업을 육성할 수 있게 되었다는 것이다. 그동안 국내 PR 업체들은 그 핵심 소재인 고분자, 단분자 및 광감응성 화합물 등의 수급을 일본, 미국, 유럽 등에 의존했는데 이는 국내 업체들의 PR 시장 점유가 첨단 재료 보다는 i-line이나 KrF PR 등에 국한되어 왔기 때문이다. 이에 따라 고분자나 단분자, 광감응성 화합물의 국 내 산업 기반이 조성할 것으로 보이며 관련 연구도 대학과 연구소를 중심으로 이전에 비 해 활발하게 이루어질 것으로 예측된다.

2. Immersion용 감광제

ArF 감광제(PR) 개발 기술과 경험을 가진 국내 기업들이 Immersion용 ArF PR의 개발을 지난 2004년부터 진행해 오고 있으며 국내 반도체 소자 업체들도 국내 업체들과 공동개발 등을 진행하고 있는 등, PR의 국산화 의지가 강해 기술 개발 가능성은 매우 크다고 할 수 있다. ArF PR의 경우와 마찬가지로 개발이 될 경우, 첨단 공정 재료의 지속적인 국내 반 도체 업체들에 공급으로 반도체 공정 기술 개발에 큰 기여를 할 뿐만 아니라 고부가가치

의 공정 소재가 상업화될 수 있어 PR의 원재료에 대한 개발 움직임도 더욱 활성화될 것 으로 기대된다.

#### 3. EUV 용 감광제

EUV 감광제(PR)는 향후 5년 이후에 상용화 가능성을 가지고 있는 공정 소재이다. 이 소 재 개발이 이미 국내 업체인 동진쎄미켐에 의해 2002년부터 진행되어와 상용화에 대한 착 실한 준비가 이루어지고 있다. 이로 인해 2008년 이후 32nm 또는 그 이하의 공정에 EUV 공정이 도입될 경우, 초기 단계부터 시장에 진입할 가능성이 크다. 기술적인 파급효과는 ArF 및 Immersion용 ArF PR과 마찬가지로, 반도체 공정 개발에 기여 및 국내 원재료 정 밀 화학 산업 형성을 통한 산업 구조를 구축하는데 결정적인 요인으로 작용할 수 있을 것 으로 전망된다.

## 수행 내용 / 재료 및 장점과 단점 분석하기

#### 재료·자료

- Ÿ ASTM, ISO, JIS, SEMI, KS 표준화 문서
- Ÿ ITRS 로드맵 (International Technology Roadmap for Semiconductor)
- Ÿ 반도체 로드맵
- Ÿ 반도체 제조 공정도
- Ÿ MSDS, RoHS, WEEE (Waste Electrical and Electronic Equipment)
- Ÿ 리소그래피 재료
  - Immersion Photo Resist, Top Coat, BARC, Relacs/SAFIER, ArF Photo Resist, SOC, Developer
  - KrF Photo Resist, MFHM, Thinner, I-line Photo Resist, SOD

#### 기기(장비 ・ 공구)

- Ÿ 제조 공정 장비
  - 유기, 무기 합성 Pilot 설비
  - PR류 Mixing Vessel
  - 중합체 합성 Pilot 설비
  - 제조공정 이상 발생 Monitoring 설비
  - Bottle Cleaning 설비
  - Bottle Filling 설비
- Ÿ 평가, 분석 및 계측장비
  - Arf Scanner, Elipsometer, GC
  - I-line Stepper, Microscope, HPLC
  - Track, ICP-MS,nmR
  - CD-SEM, Bath(VB-10), Viscometer(BF), FT-IR
  - Dynamic Contact Angle, Refractometer, UV
  - Coating Defect Inspection, Coulometric Titrator(831), GPC
  - Air particle counter, Automatic Titrator(DL50), DSC/TGA
  - Amine 농동 측정기, Moisture Analyzer, 전기적 특성 측정기
  - Furnace, Liquid particle counter
- Ÿ 제조공장 인트라넷
- Ÿ 안전도구, 안전화, 안전모, 마스크, 장갑, 고글, 방진복
- Ÿ 컴퓨터, 프린터, 복사기

#### 안전 ・ 유의 사항

- Ÿ 제조 공정 장비란 제품을 제조하기 위한 장비로서 규정에 따라 관리되어야 하며, 일정 주기와 방법에 따라 장비 성능이 평가되어야 한다.
- Ÿ 평가/분석/계측기란 제품의 물성이나 특성을 평가하는 검사를 실시하는 장비로서 규정에 따라 관리되어야 하며 일정 주기와 방법에 따라 검, 교정을 실시하는 장비를 의미한다.
- Ÿ 작업표준에는 공정순서 및 조건(온도, 시간, 환경)을 포함한다.
- <sup>Ÿ</sup>작업 절차서는 생산을 끝마치기까지의 절차, 순서를 체계적으로 작성한 생산행위의 계획서로서, 생산을 바르게 실시할 목적으로 생산을 위한 절차와 생산에 사용하는 재료, 장치의 준비 및 사용방법, 그리고 생산을 실시하는데 필요한 주의사항을 나타내는 문서이다.
- Ÿ 품질관리에서는 통계를 활용한 리소그래피의 품질 관리를 통하여 불량의 발생 및 불량 원인을 조사하여 개선함으로써 품질의 균일성(6-시그마)을 확보하여야 한다.
- Ÿ CoA (Certificate of Analysis)는 가스의 순도 및 불순물 등 해당 제품의 품질 및 Specification을 나타낸다.

#### 수행 순서

- 반도체용 리소그래피 재료를 알고 장점과 단점을 이해한다.
  - 리소그래피 재료의 시장성과 기술을 이해하고, 각 공정에 적용이 가능하다. 최근까지 리소 그래피 재료의 공정은 130nm, 90nm 공정으로 제조됐고 2005년 후반부터는 65nm 공정에 이용하였다, 인텔의 기술 로드맵에 따르면 2015년에 20nm 선폭 기술의 상용화가 되었고, ITRS에 의하면 2010년 25nm, 2016년 13nm 게이트 길이를 사용하고 있다. 그러나 반도체 집적도의 지속적 향상 노력에는 넘어야 할 기술 장벽들이 많으며, 그중에서 가장 문제가 되는 내용으로 재료와 리소그래피 공정의 결함으로 나눈다. 실리콘 기판 반도체칩의 경우 실리콘 단결정 웨이퍼를 사용하게 되는데, 기존 공정에서는 단결정 표면의 작은 결함이 있어도 회로 선폭이 커서 소자 특성에 큰 영향을 미치지 않았으나, 선폭이 감소하면서 결 함에 의한 특성 저하가 주요한 이슈로 주목받고 있다.

| 연도   | 선폭(nm) | 노출광의 파장(nm) | 광원                     |
|------|--------|-------------|------------------------|
| 1986 | 1,200  | 436         | 수은램프(g-Line)           |
| 1988 | 800    | 436/365     | 수은램프(g-Line/i-Line)    |
| 1991 | 500    | 365         | 수은램프(i-Line)           |
| 1995 | 350    | 365/248     | 수은램프(i-Line)/KrF Laser |
| 1997 | 250    | 248         | KrF Laser              |
| 1999 | 180    | 248         | KrF Laser              |
| 2001 | 130    | 248         | KrF Laser              |
| 2003 | 90     | 248/193     | KrF Laser/ArF Laser    |
| 2005 | 60     | 193         | ArF Laser              |

<표 2-1> 노출광의 파장 감소에 따른 집적도의 향상

#### 1. 반도체용 리소그래피 재료

(1) g-Line 및 i-Line 감광제

반도체를 생산하는데 사용된 2성분계 감광제는(DNQ/Novolak resin)으로서, g-선 (436nm), i-선(365nm)에 사용되어 왔다. 0.5 μm의 가공 선폭을 갖는 i-선 공정은 16Mb RAM 생산을 가능하게 하였고 고해상력의 리소그래피 장비 개발 및 PR 재료 개발로 인해 0.26 μm 이하의 해상도를 갖는 DNQ/Novolak 시스템의 PR이 개발되었다.

![](_page_46_Figure_5.jpeg)

[그림 2-1] g-선, i-선 감광제의 노광 부위별 용해도 변화

#### (2) KrF 감광제

Deep UV를 광원으로 사용하는 리소그래피 법으로 발전함에 따라 PR을 화학증폭형 (chemicallyamplified) 기작을 이용하여 사용하기 시작했다. 화학증폭형 감광제는 양자 수 율이 100% 보다 큰 감광제를 의미하는 것으로 protecting-eprotecting 반응이라고도 한다.

![](_page_47_Figure_0.jpeg)

[그림 2-2] KrF 레이저(248nm) 감광제의 작용 기작

(3) ArF 감광제

KrF(248nm) 레이저를 이용한 이후에 등장한 리소그래피 방법으로 ArF 레이저(193nm) 를 사용한다. 종전의 PHS 고분자의 벤젠고리가 ArF(193nm) 영역에서 흡광을 보여 PR 로써 사용할 수가 없다는 문제가 있다. 그러므로 193nm 파장에 대해 흡광도가 낮은 PR 재료가 필요하게 되었다.

(4) Immersion용 ArF 감광제

Immersion 리소그래피는 노광 시 렌즈와 PR이 코팅된 wafer의 간극을 기존의 공기가 아닌 물, 혹은 굴절률이 높은 매질로 채운 상태로 리소그래피가 이루어지는 기술을 말 한다. 2004년 니콘사에서 ArF 레이저를 이용한 노광기를 시장에 판매하기 시작하면서 ArF immersion 기술은 32nm half pitch 구현이 가능하게 되었다. 이후 40∼50nm half pitch 패턴의 구현 또한 가능하게 되었다.

![](_page_47_Figure_6.jpeg)

#### (5) EUV용 감광제

원자외선(DUV: 수백nm 파장) 리소그래피 기술의 연장선에서는 65nm 이하의 패턴을 구현할 수 없다는 원리적 한계가 있다. EUV(극자외선: 약 13nm 파장) 리소그래피 기 술이 65nm 이하의 나노급 반도체 소자의 양산 적용이 가능하여 1998년도부터 미국, 일본, 유럽에서 각 요소기술 개발을 위한 투자를 대폭 확대하였으며, 선점 적으로 인 텔은 EUV 리소그래피의 양산 적용하고 있었다. 수은 등의 i-line, g-line, 레이저를 광 원으로 쓰는 KrF와 ArF 장비는 대부분 렌즈계를 광학계로 사용하였다. 그러나 파장이 13.5nm의 EUV 영역에서는 EUV가 물질에 흡수되어 버리므로 이전처럼 렌즈를 사용한 굴절 광학계를 EUV 리소그래피용 광학계로 쓸 수가 없어 모두 반사경으로 광학계가 구성되어야 했다. EUV 광학계는 진공 환경에서 사용되어야 하며, 해상도를 위해 고도 의 정밀성이 요구된다. 또한, 안정적인 열적 환경에서도 열팽창이 적어야 하고 빛의 반사율이 높아야 한다.

| <표 2-2> | · 기존 | 리소그래피와 | EUV | 리소그래피의 | 차이점 |
|---------|------|--------|-----|--------|-----|
|---------|------|--------|-----|--------|-----|

| 요소기술 | EUV 리소그래피                                                  | 기존 리소그래피                                                           |
|------|------------------------------------------------------------|--------------------------------------------------------------------|
